Repository: TechnicolorGUO/InteractiveSurvey

<picture>
    <source media="(prefers-color-scheme: dark)" srcset="https://github.com/TechnicolorGUO/InteractiveSurvey/blob/main/resources/logo1.svg">
    <source media="(prefers-color-scheme: light)" srcset="https://github.com/TechnicolorGUO/InteractiveSurvey/blob/main/resources/logo1.svg">
  </picture>
<div align="center">
<hr>

[Quick Start](#quick-start) | [Use Docker(Recommended)](#use-docker) | [Paper](https://arxiv.org/abs/2504.08762)

</div>

---

## 📰 News  
<table>
  <tr>
    <td style="white-space: nowrap;"><strong>2025/4/15</strong></td>
    <td>The paper <strong><a href="https://arxiv.org/abs/2504.08762">InteractiveSurvey: An LLM-based Personalized and Interactive Survey Paper Generation System</a></strong> is now released! 🎉✨</td>
  </tr>
</table>

---

## Introduction

**InteractiveSurvey** is an **interactive** and **personalized** tool designed to help researchers efficiently conduct **literature reviews**. By leveraging **natural language processing (NLP)** and **Large Language Models (LLMs)**, it enables users to collect, organize, and generate structured literature surveys **effortlessly**.

### 🔥 Key Features:
- **📝 Automatic Literature Review Generation**: Extract key insights from papers and generate structured literature surveys.  
- **💡 Interactive Exploration**: Dynamically filter, refine, and customize your survey in real-time.  
- **📄 PDF Export**: Easily generate high-quality literature surveys in PDF format with either **Markdown** or **LaTeX**.  
- **⚡ Multimodality**: Extract figures from references and insert customized figures by yourself.
- **🐳 Docker Support**: Quickly deploy and run the application in a containerized environment.  
https://github.com/user-attachments/assets/15beefae-3b85-453e-a10d-3c210a80933b


---

<hr>

## Examples

### Markdown Example
https://github.com/user-attachments/assets/fdf48927-ae0f-4040-9595-4a509ea62f08

### LaTeX Example


https://github.com/user-attachments/assets/db2b08f5-a328-43e1-9ae9-41c09b54214b


<hr>

## Quick Start

Interactive requires Python 3.10. A minimum 20G disk space is required

### 1️⃣ Clone the Repository  
Clone the repository to your local machine:  
```sh
git clone https://github.com/TechnicolorGUO/InteractiveSurvey
cd InteractiveSurvey
```

### 3️⃣ Configure Environment Variables
Create a  `.env` file in the root directory of the project and add the following configurations:
```env
OPENAI_API_KEY=<your_openai_api_key_here>
OPENAI_API_BASE=<your_openai_api_base_here>
MODEL=<your_preferred_model_here>
```
Replace the placeholders with your actual OpenAI API key, API base URL, and preferred model.

To test the system on GPU, you also need to follow the instructions provided by [MinerU](https://github.com/opendatalab/MinerU/tree/master):
- [Ubuntu 22.04 LTS + GPU](https://github.com/opendatalab/MinerU/blob/master/docs/README_Ubuntu_CUDA_Acceleration_en_US.md)
- [Windows 10/11 + GPU](https://github.com/opendatalab/MinerU/blob/master/docs/README_Windows_CUDA_Acceleration_en_US.md)

### 4️⃣ Run the Application
Start the development server by running the following command:
```sh
python src/manage.py runserver 0.0.0.0:8001
```
_(Replace 8001 with any available port number of your choice.)_

### 5️⃣ Access the Application
Once the server is running, open your browser and navigate to:
```
http://localhost:8001
```
You can now use the ​Auto Literature Survey Generator to upload, analyze, and generate literature surveys!

<hr>

### GPU Version
If you have GPU support, you can build and run the GPU version of the Docker container using the following commands:
```bash

### CPU Version
If you do not have GPU support, you can run the CPU version of the Docker container. *​Note*: Before building and running, you need to manually remove the following line from the `scripts/additional_scripts.py` file:
```python
"device-mode": "cuda",
```
Then run the following commands:
```bash

## Direct Survey Generation Without Frontend

If you want to generate surveys directly without using the frontend, follow these steps:

1. Navigate to the `src/demo/survey_generation_pipeline` directory:
```bash
cd src/demo/survey_generation_pipeline
```
2. Copy the `.env` file to this directory. If you already have a .env file in the root of your project, you can copy it like this:
```bash
cp ../../../.env .
```
*Note*: Ensure the `.env` file contains the required configurations (e.g., `OPENAI_API_KEY`, `OPENAI_API_BASE`, and `MODEL`).

3. Run the pipeline directly:
```bash
python main.py
```
This will execute the survey generation pipeline on our sample PDFs and output the results (.md and .pdf) to the `result` folder directly.

4. Modify the script for your own sample
The `main.py` contains the following code to generate a survey:

```python
if __name__ == "__main__":
    root_path = "."
    pdf_path = "./sample_pdfs" #Set this to the path of the folder containing your PDF files.

File: surveys/physics/Conductive 2D Material Coatings for Electronics/pdfs/2207.06776.md (part 1 of 5)
# Electrically Conductive 2D Material Coatings for Flexible & Stretchable Electronics: A Comparative Review of Graphenes & MXenes  

Vicente Orts Mercadillo, Kai Chio Chan, Mario Caironi, Athanassia Athanassiou, Ian A. Kinloch, Mark Bissett \*, Pietro Cataldi \*  

Vicente Orts Mercadillo, Kai Chio Chan, Prof. Ian Kinloch, Dr. Mark Bissett, Dr. Pietro Cataldi Henry Royce Institute, National Graphene Institute, Department of Materials, The University of Manchester, Oxford Road, M13 9PL, U.K.   
Email Address: mark.bissett@manchester.ac.uk; pietro.cataldi@iit.it   
Dr. Mario Caironi, Dr. Pietro Cataldi   
Center for Nano Science and Technology $@$ PoliMi, Istituto Italiano di Tecnologia, Via Pascoli   
70/3, Milan, 20133 Italy  

Dr. Athanassia Athanassiou, Dr. Pietro Cataldi Smart Materials, Istituto Italiano di Tecnologia, Via Morego 30, Genova, 16163 Italy  

Keywords: strain sensing, supercapacitors, thermoelectric, electromagnetic interference shielding, wearable electronics  

# Abstract  

There is growing interest in transitioning electronic components and circuitry from stiff and rigid substrates to more flexible and stretchable platforms, such as thin plastics, textiles, and foams. In parallel, the push for more sustainable, biocompatible, and cost-efficient conductive inks to coat these substrates, has led to the development of formulations with novel nanomaterials. Among these, 2D materials, and particularly graphenes and MXenes, have received intense research interest due to their increasingly facile and scalable production, high electrical conductivity, and compatibility with existing manufacturing techniques. They enable a range of electronic devices, including strain and pressure sensors, supercapacitors, thermoelectric generators, and heaters. These new flexible and stretchable electronic devices developed with 2D material coatings are poised to unlock exciting applications in the wearable, healthcare and Internet of Things sectors. This review has surveyed key data from more than 200 articles published over the last 6 years, to provide a quantitative analysis of recent progress in the field and shade light on future directions and prospects of this technology. We find that despite the different chemical origins of graphenes and MXenes, their shared electrical properties and 2D morphology, guarantee intriguing performance in end applications, leaving plenty of space for shared progress and advancements in the future.  

Table 1: Definition of acronyms used.   


<html><body><table><tr><td>Acronym</td><td>Definition</td></tr><tr><td>AC</td><td>Activated Carbon</td></tr><tr><td>Ag NPs</td><td>SilverNanoparticles</td></tr><tr><td>Ag NWs</td><td>SilverNanowires</td></tr><tr><td>APP</td><td>AmmoniumPolyphosphate</td></tr><tr><td>C60</td><td>BuckminsterFullerene</td></tr><tr><td>CB</td><td>CarbonBlack</td></tr><tr><td>CCF</td><td>Carbonised Cotton Fabric</td></tr><tr><td>CMC</td><td>Carboxymethyl Cellulose</td></tr><tr><td>CNF</td><td>Carbon Nanofibres</td></tr><tr><td>CNTs</td><td>Carbon Nanotubes</td></tr><tr><td>Co NPs</td><td>Cobalt Nanoparticles</td></tr></table></body></html>  

<html><body><table><tr><td>CTAB</td><td>Cetrimonium bromide</td></tr><tr><td>Cu NPs</td><td>Copper Nanoparticles</td></tr><tr><td>Cu NWs</td><td>Copper Nanowires</td></tr><tr><td>DMF</td><td>Dimethylformamide</td></tr><tr><td>DMSO</td><td>Dimethyl sulfoxide</td></tr><tr><td>ECG</td><td>Electrochemically Exfoliated Graphene</td></tr><tr><td>EG</td><td>Ethylene glycol</td></tr><tr><td>FLG</td><td>Few Layer Graphene</td></tr><tr><td>GNP GNR</td><td>Graphene Nanoplatelets</td></tr><tr><td>GO</td><td>Graphene Nanoribbons</td></tr><tr><td>Hf-SiO2</td><td>Graphene Oxide</td></tr><tr><td>HIPS</td><td>Superhydrophobic Fumed Silica</td></tr><tr><td>HPMC</td><td>High Impact Polystyrene</td></tr><tr><td>IPA</td><td>Hypromellose</td></tr><tr><td>MIT</td><td>2-Propanol</td></tr><tr><td>MOF</td><td>Methylisothiazolinone</td></tr><tr><td>Ni-MOF</td><td>Metal Organic Framework Nickle Metal Organic Framework</td></tr><tr><td>Ni/Fe LDH</td><td>Nickle /Iron Layered Double Hydroxide</td></tr><tr><td>NMP</td><td>N-Methyl-2-pyrrolidone</td></tr><tr><td>PAA</td><td>Polyacrylic acid</td></tr><tr><td>PAI</td><td>Polyamide</td></tr><tr><td>PANI</td><td>Polyaniline</td></tr><tr><td>PANI NWs</td><td>Polyaniline Nanowires</td></tr><tr><td>PDA</td><td>Polydopamine</td></tr><tr><td>PDAC</td><td>Polydiallyldimethylammonium chloride</td></tr><tr><td>PDMS</td><td>Polydimethylsiloxane</td></tr><tr><td>PEDOT</td><td>Poly(3,4-ethylenedioxythiophene)</td></tr><tr><td>PEDOT:PSS</td><td>Poly(3,4-ethylenedioxythiophene)</td></tr><tr><td>PEG</td><td>Polyethylene Glycol</td></tr><tr><td>PEI</td><td>Polyethyleneimine</td></tr><tr><td>PEN</td><td>Polyethylene naphthalate</td></tr><tr><td>PET</td><td>Polyethylene terephthalate</td></tr><tr><td>PI</td><td>Polyimide</td></tr><tr><td>PP</td><td>Polypropylene</td></tr><tr><td>PPy</td><td>Polypyrole</td></tr><tr><td>PS</td><td>Polystyrene</td></tr><tr><td>PSS</td><td>Poly(styrenesulfonate)</td></tr><tr><td>PTFE</td><td>Polytetrafluoroethylene</td></tr><tr><td>PU</td><td>Polyurethane</td></tr><tr><td>PVA</td><td>Polyvinyl alcohol</td></tr><tr><td>PVDF</td><td>Polyvinylidene fluoride</td></tr><tr><td>PVP</td><td>Polyvinylpyrrolidone</td></tr><tr><td>rG0</td><td>reduced Graphene Oxide</td></tr><tr><td>SA</td><td> Sodium Alginate</td></tr><tr><td>SC</td><td>Sodium Cholate</td></tr><tr><td>SDBS</td><td>Sodium Dodecylbenzene Sulfonate (SDBS)</td></tr><tr><td>SDC</td><td>Sodium Deoxycholate (SDC)</td></tr><tr><td>SDS</td><td>Sodium Dodecyl Sulfate (SDS)</td></tr><tr><td>SrGO</td><td>Sulphonated Reduced Graphene Oxide</td></tr><tr><td>Ti3CTx</td><td>Titanium Carbide</td></tr><tr><td>TPU</td><td>Thermoplastic polyurethane</td></tr><tr><td>WPU</td><td>Water-Borne Polyurethane</td></tr><tr><td>ZnO NPs</td><td>Zinc Oxide Nanoparticles</td></tr></table></body></html>  

# 1.0. Introduction  

The growing demand for seamlessly integrated wearable devices and the Internet of Things has fuelled interest in transitioning electronic circuits away from traditional stiff and rigid substrates and onto flexible and stretchable materials.[1-2] Typically, printed circuit boards are fabricated using an epoxy glass-fibre panel onto which conductive copper tracks are patterned and etched to connect electronic components.[3] This approach is incompatible with flexible and stretchable platforms due to the difference in stiffness between the electronic connection and the substrates.[4-6] As such, the focus has turned to developing conductive inks to coat and pattern electronics circuits on flexible structures, that are capable of flexing with the substrate while remaining adhered to it, retaining their electrical properties, while also enabling synergistic effects through the combination of binders and complementing conductive fillers into hybrid systems.[7]  

The closest substitute to etched copper tracks are metal-based conductive inks. Typically, these inks consist of metal (e.g., gold, silver, platinum, or copper) micro or nanoparticles, a binder to increase the inter-particle bonding and adhesion to the substrate, and a solvent to carry the dispersion.[8] The solvent and the binder often also stabilise the metal particle dispersion, restrict oxidation and agglomeration, and act as reducing agents in the post-printing sintering process, which also serves to form the conductive network and improves the electrical conductivity. These inks benefit from the low electrical resistance of the metal particles, which are usually only 2 – 3 times less conductive than their bulk counterparts, with sheet resistances reaching the µΩ /sq. range and resistivities below 10-7 Ω m.[9-10]  

Currently, nonmetal inks are more electrically resistive than metal inks, generally reaching 10 $^ 1 \Omega / \mathrm { s q }$ . and $1 0 ^ { - 5 } \Omega \mathrm { m }$ , as shown in section 2.3. However, they have other essential advantages.  

The category of nonmetal conductive inks can encompass a wide range of organic conductive fillers, including conductive polymers (e.g., poly(3,4-ethylenedioxythiophene), polystyrene sulfonate (PEDOT: PSS) or polyaniline (PANI)) and different dimensionality nanocarbons such as 0D fullerenes, 1D nanotubes, or 2D platelets. [11] These nonmetal inks do not require a post-coating sintering step, which can reach damaging temperatures for common flexible polymer substrates such as polyethylene terephthalate (PET) and cellulose. They are generally easier to be dispersed and create a stable conductive ink with time, and in some instances, are biocompatible, enabling easier processing and a more comprehensive range of applications. They are less costly than inks that employ precious metal particles as, for example, gold and silver ones. Furthermore, generally they can also be more easily formulated using fewer and more environmental- and human-friendly solvents such as water or alcohols.  

Conductive inks with 2D material-based formulations have drawn particular attention due to the features enabled by their flake-like shape and high aspect ratio.[12] In thin-film coatings on flat, transparent, and flexible polymer substrates (e.g., PET), they can display high optical transmissivity and good electrical conductivity, enabling their use in transparent, stretchable electronics. They adhere well to many textiles and foams, forming conductive networks consisting of nanoplatelet stacks that can slip and slide over one another, resulting in unique micromechanical properties that can be exploited for strain and pressure sensing. Advances in scalable manufacturing processes for 2D material nanoplatelets, particularly liquid-phase exfoliation, are enabling large production quantities and competitive price points[13]; graphene screen sprinting pastes can cost half the price of silver alternatives.[14] Furthermore, the large and growing family of solution-processable 2D materials encompasses materials with different electronic properties: from conductors, e.g., graphene, to semi-conductors, e.g., tungsten disulphide $( \mathbf { W } \mathbf { S } _ { 2 } )$ or molybdenum disulphide (MoS2) and insulators, e.g., hexagonal boron nitride (hBN) or graphene oxide (GO). Additionally, MXenes, a family of conductive 2D transition metal carbides / nitrides, have been shown to combine the low resistivities of metal inks with the platelet morphology and easier processability of 2D inks. These factors are generating excitement, investments, and rapid technological advances.  

Flexible, conductive coatings can be directly utilized (e.g., for EMI shielding capabilities) or controlled to perform a function (e.g., for sensing or heating). Furthermore, the coatings can be patterned to leverage conducting geometries (e.g., for interdigitated electrodes in supercapacitors or strain sensing). Many existing large area coating techniques can be used with compatible conductive inks such as screen printing, spray coating, or dip coating. The technique chosen will depend on the substrate being used, the desired coating properties and the necessity to scale production. Inkjet printing is among the most actively researched techniques for manufacturing flexible electronics. Progress in inkjet printing 2D nanomaterials-based inks has been detailed in multiple recent reviews [8, 15-21] and as such will not be considered here. The facile application of novel 2D nanomaterials-based ink formulations has enabled the quick prototyping of devices across a wide range of fast-growing fields, including motion/tactile sensing[22],  supercapacitors[23-24], heat generation[25-27], strain/pressure sensors[28-29], thermoelectric generators[30-31], and EMI shielding[32].  

The ground-breaking isolation of graphene at The University of Manchester in 2004 spurred a boom in 2D materials research. The discovery of MXenes at Drexel University in 2011, drove a subsequent explosion in growth in the last decade, which has particularly picked up pace over the last five years (see Figure 1).[33] As these two 2D material families bridge the gap from lab to industry, consolidating recent progress enables us to assess the state of the art. This review surveys more than 200 articles published in the last six years (2015 – 2021) that report coating of flexible or stretchable substrates with inks containing graphenes or MXenes for electronic applications. The sustainability of common ink formulations, considering solvent, binders, and conductive fillers, as well as the possible environmental implications of their adoption are explored. Reviewed articles are grouped by the principal application described: strain sensing, pressure sensing, supercapacitors, thermoelectric generation, joule heaters, or electromagnetic interference (EMI) shielding. Crucial values are summarised in tables for each application field. Where the data was available, essential information was gathered into composite plots to help establish aggregate trends and spot outliers and provide a reader-friendly and instant picture of the state-of-the-art.  

# 2.0. Coatings  

# 2.1 Techniques  

Table 2: Categorisation of substrates into sheets, textiles, and foams, with a breakdown of materials and coating techniques used per substrate type.  

<html><body><table><tr><td colspan="2">Sheets</td><td>Textiles</td><td>Foams</td></tr><tr><td>Materials</td><td></td><td></td><td></td></tr><tr><td rowspan="2">Articles Surveyed</td><td>103</td><td>121</td><td>16</td></tr><tr><td>PET (35%), Paper (12%), PDMS (8%),PI (8%), PU (6%), Cellulose (5%), Latex (3%), Other (23%)</td><td>Cotton (36%), Carbon (15%), PET(7%),Nylon (7%),Glass (5%),Polyester (5%), Silk (4%),PU (3%),Other (18%)</td><td>PU (50%),Melamine (12%),Ecoflex (6%), Nickel (6%),PDMS (6%), PI (6%), Salt (6%), Sea Sponge (6%)</td></tr><tr><td>Coating Technique</td><td>Spray (39%), Dip (11%), Drop Casting (8%), Spin (8%),Blade (5%), Screen Printing (5%), Gravure Printing (4%), Other (20%)</td><td>Dip (70%), Spray (15%), Drop Casting (2%),Electrochemical Deposition (2%),Blade (2%), Filtration (2%), Spin (2%), Other (5%)</td><td>Dip (88%), Drop Casting (6%),Electrochemical Deposition (6%)</td></tr></table></body></html>  

There is a wide range of coating techniques available for coating flexible and stretchable substrates. The technique used are influenced by the substrate material and form, with 45 different materials being used across the surveyed literature. These have been assigned into three categories related to their form: sheets, textiles, and foams. Sheets consist of a flat surface, making for a smooth, laminar support on which to coat thin films. Textiles consist of threads arranged into a fabric, providing a permeable support network for inks to adhere onto. Foams consist of porous structures that readily soak up and adsorb inks. Table 2 shows the material breakdown for these three forms. The same material may be engineered into multiple forms, e.g., PET can be woven into a fabric or made into flat transparent sheets. There are clear engineering preferences for certain materials across each category: PET sheets, cotton textiles, and polyurethane (PU) foams. Table 2 shows that the coating techniques can be used interchangeably between the categories. Specific techniques are adjusted to the properties of particular substrates. The data shows that spray coating was the most popular technique for coating sheets $( \sim 4 0 \% )$ , while researchers mostly opted for dip coating when coating textiles $( \sim 7 0 \% )$ and foams $( \sim 8 8 \% )$ . Other methods have key advantages for specific uses: screen printing enables complex patterns to be coated simply, repeatedly, and consistently, while blade coating allows for fine control of coating thickness over flat surfaces. These are summarised in  

Table 3.   
Table 3: Main coating techniques used in surveyed literature.   


<html><body><table><tr><td></td><td>Dip</td><td>Spray</td><td>Screen</td><td>Blade</td></tr><tr><td>Application</td><td>Holding the substrate to be coated ina bath of ink solution and allowing for the dispersed phase to adhere onto the substrate surface.[34]</td><td>Loading a spray gun with ink solution and using compressed air (or similar) to direct a cloud of airborne material onto the substrate surface.[34]</td><td>Squeezing an ink paste through a mesh placed above a substrate by applying a shear pressure with a squeegee.[35]</td><td>Dragging a pool of ink across the flat substrate surface using a mechanical blade.[34]</td></tr></table></body></html>  

<html><body><table><tr><td>atterning</td><td>Cutting substrate into shape.</td><td>Mask on the substrate. Fast evaporating</td><td>Mask applied to screen. High viscosity~1</td><td>Cutting substrate into shape.</td></tr><tr><td>Properties</td><td>Low surface tension.</td><td>and low viscosity of 1-10 mPa s.[36]</td><td>Pa s,to resemble a paste</td><td>High viscosity 1- 10 Pa s.[37]</td></tr><tr><td>Articles Surveyed</td><td>111 Water (89%),</td><td>57 Water (52%),DMF</td><td>7 Water (71%),</td><td>7 Water (50%), NMP</td></tr><tr><td>ventsUsed</td><td>Ethanol (2%), IPA (2%), NMP (2%), Other (5%)</td><td>(13%),Ethanol (11%), Chloroform (10%), IPA (8%), Acetone (3%), NMP (3%)</td><td>Dibasic Esters (14%),NMP (14%)</td><td>(38%),Diethylene Glycol (12%)</td></tr></table></body></html>  

# 2.2 Formulations, Challenges and Sustainability  

![](images/21e60b76ba217658fc8d6f80c8400203d03c8e7890cc8978ca113d66fcb4410d.jpg)  
Figure 1: (a) The absolute number and (b) year-on-year percentage change of published articles with graphene, MXene (or $\mathrm { T i } _ { 3 } \mathrm { C } _ { 2 } \mathrm { T } _ { \mathrm { x } } ,$ ) and flexible or stretchable in the title, keywords or abstract over the last 15 years from the Web of Science (data collected on 27/05/2022).  

All 2D materials share an atomically thin flake-like shape, which at the platelet level unlocks a high aspect ratio (i.e., the ratio of lateral size to thickness) and accessible surface area (\~2600 $\mathbf { m } ^ { 2 } \mathbf { \tau g } ^ { - 1 }$ in completely exfoliated graphene[38]). There are billions of individual platelets at the powder macroscale, each with its lateral size, atomic thickness, and surface chemistry. Understanding and controlling the unique interactions brought about by this twodimensionality, both between platelets and between their surroundings, is crucial to successfully leverage their properties. Conductive inks benefit from stable, homogeneous formulations that allow for consistent coating behaviour and performance. Achieving a good dispersion of 2D platelets in a solvent, while controlling stability, electrical conductivity and viscosity with stabilisers, binders, and additives can make for a challenging formulation. Furthermore, different 2D material families have different atomic compositions which affect these properties, and thus their use in practice as summarised in Table 4. Figure 1 shows the absolute number (a) and year-on-year percentage change (b) of articles referencing graphene and MXenes, alongside keywords ‘flexible’ or ‘stretchable’ over the last 15 years to show how academic interest in these materials has evolved. MXenes, first isolated in 2011, are experiencing an almost identical rate of uptake in the field of stretchable and flexible electronics to graphene, isolated 7 years earlier. In absolute terms graphene articles outpace MXene articles by an order of magnitude, although growth has plateaued. It will be interesting to observe whether MXenes will continue to follow graphene’s trend as the field develops.  

Table 4: Breakdown of 2D materials in surveyed literature.  GNP and GO chemical structures adapted with permission.[39] Copyright (2021) MDPI. Ti3C2Tx chemical structure adapted with permission.[40] Copyright (2021), Wiley–VCH.   


<html><body><table><tr><td colspan="2">Graphene</td><td>Graphene Oxide</td><td>Ti3C2Tx</td></tr><tr><td>Chemical Structure</td><td></td><td>OH OH OH D OH OH OH 0 OH OH OH 0</td><td>Ti C</td></tr><tr><td>Articles Sampled</td><td>68</td><td>HO HO 0 96</td><td>Representation of surface functional group: -O,-OH or-F 50</td></tr><tr><td>Solvents Used</td><td>Water (55%), Chloroform (11%),IPA (7%),Ethanol (5%),DMF(4%),NP (4%), Acetone (3%), Other (11%)</td><td>Water (78%),DMF (9%), Ethanol (7%), Other (6%)</td><td>Water (76%), NMP (12%), Ethanol (4%), IPA (4%), DMF (2%),DMS0 (2%)</td></tr></table></body></html>  

None $( 4 8 \% )$ , PEDOT:PSS None $( 8 7 \% )$ , PVDF $( 3 \% )$ , None $( 8 8 \% )$ , PVDF $( 8 \% )$ ,   
Polymer $( 1 0 \% )$ , WPU $( 5 \% )$ , Acrylic PDA $( 2 \% )$ , PSS $( 2 \% )$ , Other PPy $( 2 \% )$ , PTFE $( 2 \% )$   
Additives Binder $(4 \% )$ , PU $(4 \% )$ , PVP $( 6 \% )$ Used $( 4 \% )$ , TPU $(4 \% )$ , Other $( 1 2 \% )$  

Graphene is a 2D allotrope of graphite consisting of a single atomic layer of carbon – carbon bonds arranged in a honeycomb lattice.[41] This $\displaystyle \mathbf { s p } ^ { 2 }$ hybridisation imparts strong mechanical properties (namely a 1 TPa Young’s modulus) from the $\sigma$ bonding, and low electrical resistivity $( \sim 1 0 ^ { - 8 } \Omega \mathrm { m } )$ from the $\pi$ bonding.[42] It is possible to isolate close to ideal single-layer graphene (SLG) sheets through both top-down, e.g., micromechanical exfoliation such as the scotch-tape method), and bottom-up techniques, e.g., chemical vapour deposition (CVD). The graphene produced via mass production techniques (i.e., kilotons/year)[43], e.g., liquid phase, shear or electrochemical exfoliated, mainly consists of thicker flakes categorised as few-layer (4 to 10 layers) or multi-layer $( > 1 0$ layers), with lateral sizes ranging from 1 to $5 0 ~ { \mu \mathrm { m } } ^ { [ 4 4 ] }$ , and is generally commercially distributed as graphene nanoplatelets (GNPs)[45]. Obtaining SLG from these mass-production techniques requires additional ultracentrifugation steps to single out only the thinner flakes.[46]  While GNPs do not match the exceptional properties of SLG, they can reach a high surface area (up to $1 0 0 0 { \mathrm { m } } ^ { 2 } { \mathrm { g } } ^ { - 1 [ 4 4 ] } )$ and low resistivity $( \sim 1 0 ^ { - 4 } \Omega \mathrm { m } ^ { [ 4 7 ] } )$ . GNPs are usually sold in batches of similar lateral size, e.g., First Graphene Ltd. sells their PureGraph GNP in 5, 10, or $2 0 \mu \mathrm { m }$ sizes, or surface area, e.g., XGSciences sells their grade C GNP in 300, 500, or $7 5 0 ~ \mathrm { m } ^ { 2 } ~ \mathrm { g } ^ { - 1 }$ areas.[44]  The lateral size, thickness, and surface chemistry of these flakes will influence how well they disperse. For example, GNPs that are thinner, smaller, or decorated with hydrophilic surface chemistry will best disperse in water. However, $86 \%$ of surveyed articles used organic solvents, binders, or surfactants to assist with GNP dispersibility in water. Whereas this dropped to $27 \%$ when using GO or its reduced form rGO.  

GO is a chemical derivative of graphene where the basal plane and edges are decorated with defects and oxygen-containing functional groups. This surface chemistry allows GO to disperse homogeneously in water, and thus is often used in inks without stabilising additives. It can also assist adherence to the substrate surface through improved chemical compatibility. The rise in $\displaystyle \mathbf { s p } ^ { 3 }$ character affects the material properties, notably drastically increasing the electrical resistivity $( \sim 1 0 ^ { 8 } \Omega \mathrm { m } )$ through the loss of conducting $\pi$ bonds. As such, GO cannot be used as a conductive coating until it has been reduced to recover more $\displaystyle \operatorname { s p } ^ { 2 }$ hybridisation, resulting in resistivity values up to five orders of magnitude higher, ${ \sim } 1 0 ^ { 3 } \Omega$ .[48] GO can be manufactured at scale (i.e., hundred tonnes $/$ year)[49] via a modified Hummer’s method, involving the use of heavy acids to surface treat exfoliated graphitic material and selectively filtering thin flakes.[50] It can also be produced via simultaneous electrochemical exfoliation and oxidation.[51]  

Reduction to rGO can be carried out using thermal $( 1 6 \% )$ , chemical $( 7 6 \% )$ , electrochemical $( 5 \% )$ , or plasma/microwave $( 3 \% )$ techniques (the values in brackets referencing surveyed articles), applied to either the GO dispersion or coated substrate. It is usually preferred to first coat with GO and subsequently reduce the coated platelets to rGO, making the most of GO’s improved dispersibility. Achieving sustainable chemical production and reduction of GO requires manufactures to displace dangerous ingredients and chemicals.[52] Green reducing agents actively being researched as alternatives include microorganisms, amino acids, and ascorbic acid, to name a few.[53] These green substitutes often use also low temperatures (below $5 0 ^ { \circ } \mathrm { C } )$ , further improving their sustainability. However, this comes at the cost of speed and reduction extent. [54] A hybrid approach that uses green reducing agents in combination with fewer quantities of traditional reducing supporting agents, could be a positive compromise.  

MXenes are 2D metal carbides or nitrides. They can reach lower resistivities than any other solution-processed 2D material, down to $\sim 1 0 ^ { - 6 } \Omega \mathrm { ~ m ~ }$ ,[55] due to their metallic nature, have strong mechanical properties (330 GPa Young’s Modulus), and feature an oxide-like surface that imparts hydrophilic properties for good dispersibility in water. Most surveyed papers $( 6 0 \% )$ dispersed MXenes in water alone. There are many MXene materials, typically following the formula $\mathbf { M } _ { \mathrm { n + 1 } } \mathbf { X } _ { \mathrm { n } } \mathbf { T } _ { \mathrm { x } }$ , where M is an early transition metal (e.g., titanium, vanadium or molybdenum), X is carbon and / or nitrogen, T is a functional group (e.g., -OH, -F, -Cl, or $\scriptstyle = \mathbf { O }$ ), and n can vary from 1 to 4.[56]  The first MXene to be isolated was $\mathrm { T i } _ { 3 } \mathrm { C } _ { 2 } \mathrm { T } _ { \mathrm { x } } { } ^ { [ 5 7 ] }$ , and despite 29 other forms having been experimentally synthesised[33], it was used in all surveyed MXene articles. MXenes are mainly manufactured via top-down etching of $\mathbf { M } _ { \mathrm { n + 1 } } \mathbf { A } \mathbf { X } _ { \mathrm { n } }$ , i.e., MAX phases, where $\mathrm { T i } _ { 3 } \mathrm { A l C } _ { 2 }$ is used for $\mathrm { T i } _ { 3 } \mathrm { C } _ { 2 } \mathrm { T } _ { \mathrm { x } }$ . The element represented by A (usually found in groups 13 or 14) is selectively etched away, leaving the metal carbide or nitride layers, which can subsequently be delaminated in solutions of cation intercalants, down to single-layer sheets, reaching lateral sizes of up to $1 0 ~ \mu \mathrm { m }$ .[58] Acidic solutions containing fluorides tend to be used as a chemical etchant, primarily hydrofluoric acid $( \mathrm { H F } ) ^ { [ 5 6 ] }$ . Alternative etching techniques include molten salt[59], hydrothermal[60], halogen[61] and electrochemical etching[62]. MXenes have yet to reach the tons / year scale of GNPs, with current scale reaching $5 0 \mathrm { g }$ batch reactors.[63] The surface terminations that impart hydrophilicity also cause MXenes to oxidise, limiting their environmental stability. An aqueous $\mathrm { T i } _ { 3 } \mathrm { C } _ { 2 } \mathrm { T } _ { \mathrm { x } }$ dispersion exposed to air will completely oxidise to $\mathrm { T i O } _ { 2 }$ within days, and this can be observed by a colour change from brown to white due to the precipitation of titania from the flakes.[64] To minimise this issue, dispersions can be stored at low temperatures extending stability to over a month, and under argon for over 6 months.[65]  

The research effort of the research community towards more sustainable production of MXenes is still at an embryonal stage, which is not surprising considering the more recent development of MXenes. This effort includes the production of MXene with more safe chemicals, ideally water-based, compared to hydrogen fluoride, which is toxic.[66] Researchers recently also proposed using the weight percent of residues consisting of unetched MAX and unexfoliated multi-layered MXene (that can be up to $80 \%$ of the total starting weight) instead of trashing this sediment away.[67]  

There is a clear preference among surveyed articles $( 7 0 \% )$ to use water as a solvent where possible, since it is easily accessible, not hazardous, and environmentally friendly. The next most popular solvents were ethanol $( 8 \% )$ , dimethylformamide (DMF) $( 6 \% )$ , isopropyl alcohol (IPA) $( 6 \% )$ and n-methyl-2-pyrrolidone (NMP) $( 5 \% )$ . The latter three are polar aprotic solvents that have been shown to aid graphene exfoliation and make the dispersed flakes less prone to agglomerate. On the other hand, water and ethanol are polar protic solvents, thus dispersing hydrophilic material (e.g., GO and $\mathrm { T i } _ { 3 } \mathrm { C } _ { 2 } \mathrm { T } _ { \mathrm { x } } .$ ) well. Additives were generally used to either tune rheological properties and improve binding between flakes and substrate (e.g., polyvinylidene fluoride (PVDF), polyurethane (PU), or polyvinylpyrrolidone (PVP)) or to stabilise dispersions (e.g., sodium dodecyl sulphate (SDS), sodium dodecylbenzene sulfonate (SDBS), sodium deoxycholate (SDC) or sodium cholate (SC)). Their use has to be moderate, as they can also degrade electrical properties and reduce the flake active surface area and thus functionality.[68] Degradable and bio-based dispersing agents and binders should be preferred compared to others.[69] An example is the valorization of wool wastes from the agricultural sector to extract keratin that is employed as a dispersant and binder for making environmentally friendly waterbased conductive inks based on GNPs.[70]  

Hybrid formulations combine 2D materials with other conductive fillers to enhance electrical properties or create synergies between conduction mechanisms. Around $40 \%$ of surveyed coatings used a hybrid ink formulation, these included conductive polymers, e.g., PEDOT:PSS, PANI, nanometals, e.g., silver nanowires (AgNWs) and nanoparticles (AgNPs), and other nanocarbons, e.g., carbon black (CB) and carbon nanotubes (CNTs). Very rarely graphene and MXenes were used in the same coating [71-74].  

Understanding the biodegradability of the 2D nanomaterials and thus their end-of-life toxicity to humans and wildlife will be a crucial hurdle in enabling their mass adoption.[75] It is known that low concentrations of horseradish peroxidase (HRP) could degrade GO, whereas rGO was not affected.[76] Kurapati et al.[77] exhibited enhanced degradation of GO if functionalized with catechol and coumarin, which naturally bond with HRP. The same authors also displayed that myeloperoxidase, a human enzyme, can degrade GO. The size (lateral dimension and thickness) was critical, with aggregated samples more challenging to be degraded.[78] Microbials can also degrade graphenes, and this does not demand specific conditions such as a control on the temperature and pH.[75] For example, Lalwani et al.[79] documented that GO and rGO nanoribbons were degraded by lignin peroxidase, an enzyme released from fungi. Regarding MXene, the toxicity and effects of MXenes on human beings and the environment have not been thoroughly investigated, and the toxicity mechanism is not clear up till now.[80]  

# 2.3 Electrical Properties  

![](images/33c218e6d6552fd93fee09e669adf8367be98098e7e4c0ae2485896c58537779.jpg)  

![](images/2945ed213f75492fdc4cf6c26e13bbb97e8d41e0a1a532f8bca8978eef1af898.jpg)  

The electrical properties of thin coatings can be measured accurately using the four-point probe technique, whereby equidistant, linearly separated, electrical connections are made with the material surface. Current $( I )$ flows across the outer pair of electrodes, and the voltage drop (𝑉) is measured at high impedance (i.e., at $I = 0 \mathrm { \ : A }$ ) across the inner pair. The determination of a value for electrical conductivity then requires considering the sample physical dimensions relative to the probe set-up. Both the thickness $( t )$ of the sample and its length $( l )$ , must be considered. If the thickness of the sample is a factor of ten lower than the inter-probe spacing $( t / l < 0 . 1 )$ , for the sake of simplicity the sample can be considered ‘infinitesimally thin’, and the sheet resistance $( R _ { s } )$ can be approximated by using[81]:  

$$
R _ { s } = \frac { \pi } { \ln 2 } \cdot \frac { V } { I }
$$  

Any thicker sample $( t / l > 0 . 1 )$ requires the bulk conductivity $( \sigma )$ to be determined, using the appropriate equations[82] and correction factors, which relate to the sample geometry.[83] The sheet resistance can then be found from the measured bulk conductivity, assuming the thickness is also known:  

$$
R _ { s } = \frac { 1 } { \sigma t }
$$  

In sheet substrates, the coating is usually deposited on top as a thinner layer and the sheet resistance is typically reported. In textiles, the coating can infiltrate deeper into the network of fibres, so either sheet or bulk values are given. Whereas the 3D nature of foams means the electrical properties can only be reported as bulk conductivity.  

The bulk conductivities and sheet resistances of the surveyed articles are reported in Figure 2 and Table 5. Conductive inks formulated with binders have tuneable electrical properties depending on the proportion of conductive fillers used. Some articles report conductivity as a function of filler loading[22, 31, 55, 84-92], and the most conductive formulations are shown for these cases. Sheet based coatings show the highest electrical conductivities, reaching $1 0 ^ { 6 } \mathrm { S } \mathrm { m } ^ { - }$ 1, with the closest textile displaying two orders of magnitude lower values[93] than the best performing sheet[94] in terms of bulk conductivity. This is due to the coating not having to form a percolative conductive network around the substrate, as is the case in textiles or foams. A sheet-based coating can thus also require less or no binder, since the 2D nature of the nanosheets can lead to good adherence onto compatible surfaces.  

The most electrically conductive coating surveyed $( 1 . 2 \times 1 0 ^ { 6 } \mathrm { ~ S ~ m ~ } ^ { - 1 } )$ consisted of a $4 . 3 ~ { \mu \mathrm { m } }$ thick $\mathrm { T i } _ { 3 } \mathrm { C } _ { 2 } \mathrm { T } _ { \mathrm { x } }$ film spray coated onto a PET sheet.[94] Coatings enhanced with additional conductive fillers tend to reach higher conductivities: generally, graphene based coatings are more often used alongside additional conductive fillers $( 3 9 \% )$ , over MXene based coatings $( 1 2 \% )$ . The most electrically conductive graphene based coating surveyed $( 8 . 7 \times 1 0 ^ { 5 } \mathrm { ~ S ~ m ~ } ^ { - 1 } )$ was enhanced with metal based conductive fillers, copper nanoparticles $\mathrm { ( C u \ N P s ) }$ and silver nitrate $( \mathrm { A g N O } _ { 3 } )$ ), blade coated onto a PET sheet and sintered.[95] Similarly, the most electrically conductive based textile coating surveyed ( $6 . 4 \times 1 0 ^ { 4 } \mathrm { ~ S ~ } \mathrm { m } ^ { - 1 } )$ used rGO enhanced with PEDOT:PSS.[93] While the most electrically conductive foam $( 5 9 \mathrm { ~ S ~ m ^ { - 1 } } ;$ ) used rGO enhanced with silver nanowires (AgNWs) and polydopamine (PDA).  

The tendency of MXenes to oxidise can be problematic not just for dispersion stability, but also conductivity performance within a matrix.  Habib et al. (2019)[96] demonstrated that while $\mathrm { T i } _ { 3 } \mathrm { C } _ { 2 } \mathrm { T } _ { \mathrm { x } }$ oxidises faster in liquid media, a notable decrease in performance was observed in a PVA matrix at 10 and $5 0 \mathrm { w t . } \%$ loadings with conductivity values dropping to 7 and $40 \%$ of the initial conductivity respectively. Unfortunately, most studies do not consider the long-term stability of these MXene nanocomposites. The issue is further complicated as the humidity, UV exposure, voltages used, and frequency of use may all affect rate and extent of oxidation. Future work on conductive MXene coatings should account for long-term electrical stability, enabling a wider understanding of the extent of the problem across different matrix systems and with different flake surface chemistries.  

Table 5. Electrical conductivity values from surveyed literature   


<html><body><table><tr><td>2DMaterial</td><td>Substrate</td><td>Other Conductive Materials</td><td>Sheet Resistance (Ohm/Sq.)</td><td>Electrical Conductivity (S m- 1)</td><td>Ref.</td></tr><tr><td>Graphene</td><td>Foam (Latex,Natural Rubber)</td><td></td><td></td><td>1.56E+00</td><td>[97]</td></tr><tr><td></td><td>Foam (PDMS)</td><td></td><td></td><td>1.00E-01</td><td>[98]</td></tr><tr><td></td><td>Foam (PI)</td><td></td><td></td><td>4.00E-01</td><td>[99]</td></tr><tr><td></td><td>Foam (PU)</td><td></td><td></td><td>1.00E-03</td><td>[100- 101]</td></tr><tr><td></td><td>Foam (PU)</td><td>CNTs</td><td></td><td>1.06E-01</td><td>[102]</td></tr><tr><td></td><td>Foam (PU)</td><td>CNTs</td><td></td><td>1.30E+00</td><td>[103]</td></tr><tr><td></td><td>Foam (Sea</td><td>PDA, Ag NWs</td><td></td><td>5.90E+01</td><td>[104]</td></tr><tr><td></td><td>Sponge)</td><td></td><td></td><td></td><td></td></tr><tr><td></td><td>Sheet ( Sheet (Acrylic Paint)</td><td>Co NPs</td><td>2.10E+01</td><td>2.17E+02 3.97E+04</td><td>[105] [106]</td></tr><tr><td></td><td>Sheet (Cellulose)</td><td></td><td>1.48e+00 to 1.00e+01</td><td></td><td>[70,84]</td></tr><tr><td></td><td>Sheet (Epoxy)</td><td></td><td>1.00E+03</td><td></td><td>[107]</td></tr><tr><td></td><td>Sheet (Glass)</td><td></td><td>6.00E+04</td><td></td><td>[108]</td></tr><tr><td></td><td></td><td>PEDOT:PSS</td><td>4.63E+01</td><td>7.20E+04</td><td></td></tr><tr><td></td><td>Sheet (Glass)</td><td></td><td>1.00e+01 to</td><td>1.55E+03</td><td>[109]</td></tr><tr><td></td><td>Sheet (Nitrile)</td><td></td><td>3.22e+01</td><td></td><td>[22,32]</td></tr><tr><td></td><td>Sheet (Organic)</td><td></td><td></td><td>1.86E+02</td><td>[110]</td></tr><tr><td></td><td>Sheet (PDMS)</td><td></td><td>5.00e+01 to 1.50e+03</td><td></td><td>[111- 112]</td></tr><tr><td></td><td>Sheet (PET)</td><td></td><td>2.67e-01 to 1.50e+04</td><td></td><td>[72,</td></tr><tr><td></td><td></td><td></td><td></td><td></td><td>113-</td></tr><tr><td></td><td>Sheet (PET)</td><td>Ag NWs</td><td>1.00E+02</td><td></td><td>114]</td></tr><tr><td></td><td></td><td></td><td></td><td></td><td>[115]</td></tr><tr><td></td><td>Sheet (PET)</td><td>CNTs</td><td>1.98e+01 to</td><td>3.00E+04</td><td>[90,</td></tr><tr><td></td><td></td><td></td><td>1.11e+02</td><td></td><td>116-</td></tr><tr><td></td><td></td><td></td><td></td><td></td><td>117]</td></tr><tr><td></td><td>Sheet (PET)</td><td>Cu NWs</td><td>3.00E+01</td><td></td><td>[118]</td></tr></table></body></html>
