Repository: TechnicolorGUO/InteractiveSurvey

<picture>
    <source media="(prefers-color-scheme: dark)" srcset="https://github.com/TechnicolorGUO/InteractiveSurvey/blob/main/resources/logo1.svg">
    <source media="(prefers-color-scheme: light)" srcset="https://github.com/TechnicolorGUO/InteractiveSurvey/blob/main/resources/logo1.svg">
  </picture>
<div align="center">
<hr>

[Quick Start](#quick-start) | [Use Docker(Recommended)](#use-docker) | [Paper](https://arxiv.org/abs/2504.08762)

</div>

---

## 📰 News  
<table>
  <tr>
    <td style="white-space: nowrap;"><strong>2025/4/15</strong></td>
    <td>The paper <strong><a href="https://arxiv.org/abs/2504.08762">InteractiveSurvey: An LLM-based Personalized and Interactive Survey Paper Generation System</a></strong> is now released! 🎉✨</td>
  </tr>
</table>

---

## Introduction

**InteractiveSurvey** is an **interactive** and **personalized** tool designed to help researchers efficiently conduct **literature reviews**. By leveraging **natural language processing (NLP)** and **Large Language Models (LLMs)**, it enables users to collect, organize, and generate structured literature surveys **effortlessly**.

### 🔥 Key Features:
- **📝 Automatic Literature Review Generation**: Extract key insights from papers and generate structured literature surveys.  
- **💡 Interactive Exploration**: Dynamically filter, refine, and customize your survey in real-time.  
- **📄 PDF Export**: Easily generate high-quality literature surveys in PDF format with either **Markdown** or **LaTeX**.  
- **⚡ Multimodality**: Extract figures from references and insert customized figures by yourself.
- **🐳 Docker Support**: Quickly deploy and run the application in a containerized environment.  
https://github.com/user-attachments/assets/15beefae-3b85-453e-a10d-3c210a80933b


---

<hr>

## Examples

### Markdown Example
https://github.com/user-attachments/assets/fdf48927-ae0f-4040-9595-4a509ea62f08

### LaTeX Example


https://github.com/user-attachments/assets/db2b08f5-a328-43e1-9ae9-41c09b54214b


<hr>

## Quick Start

Interactive requires Python 3.10. A minimum 20G disk space is required

### 1️⃣ Clone the Repository  
Clone the repository to your local machine:  
```sh
git clone https://github.com/TechnicolorGUO/InteractiveSurvey
cd InteractiveSurvey
```

### 3️⃣ Configure Environment Variables
Create a  `.env` file in the root directory of the project and add the following configurations:
```env
OPENAI_API_KEY=<your_openai_api_key_here>
OPENAI_API_BASE=<your_openai_api_base_here>
MODEL=<your_preferred_model_here>
```
Replace the placeholders with your actual OpenAI API key, API base URL, and preferred model.

To test the system on GPU, you also need to follow the instructions provided by [MinerU](https://github.com/opendatalab/MinerU/tree/master):
- [Ubuntu 22.04 LTS + GPU](https://github.com/opendatalab/MinerU/blob/master/docs/README_Ubuntu_CUDA_Acceleration_en_US.md)
- [Windows 10/11 + GPU](https://github.com/opendatalab/MinerU/blob/master/docs/README_Windows_CUDA_Acceleration_en_US.md)

### 4️⃣ Run the Application
Start the development server by running the following command:
```sh
python src/manage.py runserver 0.0.0.0:8001
```
_(Replace 8001 with any available port number of your choice.)_

### 5️⃣ Access the Application
Once the server is running, open your browser and navigate to:
```
http://localhost:8001
```
You can now use the ​Auto Literature Survey Generator to upload, analyze, and generate literature surveys!

<hr>

### GPU Version
If you have GPU support, you can build and run the GPU version of the Docker container using the following commands:
```bash

### CPU Version
If you do not have GPU support, you can run the CPU version of the Docker container. *​Note*: Before building and running, you need to manually remove the following line from the `scripts/additional_scripts.py` file:
```python
"device-mode": "cuda",
```
Then run the following commands:
```bash

## Direct Survey Generation Without Frontend

If you want to generate surveys directly without using the frontend, follow these steps:

1. Navigate to the `src/demo/survey_generation_pipeline` directory:
```bash
cd src/demo/survey_generation_pipeline
```
2. Copy the `.env` file to this directory. If you already have a .env file in the root of your project, you can copy it like this:
```bash
cp ../../../.env .
```
*Note*: Ensure the `.env` file contains the required configurations (e.g., `OPENAI_API_KEY`, `OPENAI_API_BASE`, and `MODEL`).

3. Run the pipeline directly:
```bash
python main.py
```
This will execute the survey generation pipeline on our sample PDFs and output the results (.md and .pdf) to the `result` folder directly.

4. Modify the script for your own sample
The `main.py` contains the following code to generate a survey:

```python
if __name__ == "__main__":
    root_path = "."
    pdf_path = "./sample_pdfs" #Set this to the path of the folder containing your PDF files.

File: surveys/physics/Hydrogen Trapping and Embrittlement in Metals/pdfs/2404.07736.md (part 1 of 6)
# Hydrogen Trapping and Embrittlement in Metals – A Review  

Yi-Sheng Chen1,2,3,\*, Chao Huang1,2, Pang-Yu Liu1,2, Hung-Wei Yen3,4, Ranming Niu1,2, Patrick Burr5, Katie L. Moore6,7, Emilio Martínez-Pañeda8, Andrej Atrens9, Julie M. Cairney1,2,\*  

1 Australian Centre for Microscopy and Microanalysis, The University of Sydney, Australia   
2 School of Aerospace, Mechanical and Mechatronic Engineering, The University of Sydney,   
Australia   
3 Department of Materials Science and Engineering, National Taiwan University, Taiwan   
4 Advanced Research Center For Green Materials Science and Technology, National Taiwan   
University, Taiwan   
5 School Mechanical and Manufacturing Engineering, University of New South Wales,   
Australia   
6 Department of Materials, The University of Manchester, United Kingdom   
7 Photon Science Institute, The University of Manchester, United Kingdom   
8 Department of Civil and Environmental Engineering, Imperial College London, United   
Kingdom   
9 School of Mechanical and Mining Engineering, The University of Queensland, St Lucia,   
4072, Australia  

\*Corresponding authors: yi-sheng.chen@sydney.edu.au; julie.cairney@sydney.edu.au  

Key words: hydrogen; hydrogen embrittlement; hydrogen trapping; hydrogen mapping  

# Abstract  

Hydrogen embrittlement in metals (HE) is a serious challenge for the use of high strength materials in engineering practice and a major barrier to the use of hydrogen for global decarbonization. Here we describe the factors and variables that determine HE susceptibility and provide an overview of the latest understanding of HE mechanisms. We discuss hydrogen uptake and how it can be managed. We summarize hydrogen trapping and the techniques used for its characterization. We also review literature that argues that hydrogen trapping can be used to decrease HE susceptibility. We discuss the future research that is required to advance the understanding of HE and hydrogen trapping and to develop HEresistant alloys.  

# Table of content  

1. Introduction 2  

2. Hydrogen embrittlement . 3   
2.1. Variables and metrics .. 4   
2.2. Hydrogen embrittlement mechanisms ... . 14   
2.3. Hydrogen uptake and inhibition.. . 21   
3. Hydrogen trapping ... . 29   
3.1. Principle 30   
3.2. Techniques for studying hydrogen trapping .... .. 34   
3.3. Characterization of hydrogen trapping ... .. 47   
4. Microstructural engineering of hydrogen traps for embrittlement mitigation ... .. 62   
4.1. Grain boundaries and dislocations .. 63   
4.2. Hydrogen trapping at particles .. .. 66   
4.3. Microstructural engineering using second phases ... . 72  

# 5. Summary and outlook . 76  

# Acknowledgements 77  

References 78  

# 1. Introduction  

Hydrogen (H), the simplest and the most abundant element in the universe, is widely used in industry for chemical processing, including oil refining and the production of ammonia and methanol. It can also be used be used to store, transport, and deliver energy. Recent years have seen a dramatic increase in its use in emerging energy technologies.  

The hydrogen molecule $\left( \mathrm { H } _ { 2 } \right)$ has an energy density of $1 2 0 \mathrm { M J / k g }$ , which is 3 times higher than that of gasoline and is the highest among all known fuels [1]. Hydrogen electrolysis and hydrogen fuel cells consume and produce electricity on demand, potentially alleviating load-demand issues in intermittent renewable energy grids. Hydrogen fuel can be used for combustion and electrification and is free of intrinsic carbon emission. It can hence facilitate the decarbonization of the transportation sector, which currently depends heavily on fossil fuels. Hydrogen can also serve as a reductant or fuel to decarbonize hard-to-abate highemission sectors such as steelmaking [2–4]. It is possible to produce hydrogen at scale from a variety of sources, including natural gas, coal, biomass, waste plastics, water electrolysis [5], and nuclear power [6]. Production methods that have a carbon footprint may be combined with carbon capture and storage technologies to reduce the embodied carbon emissions of hydrogen production [1]. Hydrogen is being increasingly considered as an essential  

commodity to replace fossil fuels [1,5]. Worldwide, national and international initiatives are underway to develop a ‘hydrogen economy’, including in the USA [5,7], Japan [8], UK [9], Germany [10], Norway [11], Canada [12], China [13], and Australia [14]. However, challenges must be addressed to enable this vision. Hydrogen is flammable in air at a concentration above the lower explosive limit [15] and requires careful handling [1]. Moreover, hydrogen can degrade metallic materials, reducing their fracture toughness, fatigue resistance and ductility. This effect is called hydrogen embrittlement (HE).  

HE is one of the biggest obstacles for the deployment of hydrogen energy infrastructure, including the repurposing of natural gas pipelines for the transport of gaseous hydrogen [5,9,12,14,16–19]. Failure of energy infrastructure due to HE could lead to life-threatening accidents – just one major incident could cause a setback in the worldwide application of hydrogen for decarbonization [20–22]. In fact, a recent Australian national survey testing public acceptance of hydrogen energy indicated that safety is the most important factor in determining people’s willingness to use hydrogen [23]. On a 5-point scale where 5 signifies the highest level of importance, ‘safety’ received an average rating of 4.5, higher than reliability (4.3), cost (4.2), and convenience (3.6). Beyond the energy sector, HE is an ongoing issue for the use of high-strength materials in defense, transport, and construction [24–26].  

Although HE is a longstanding industrial problem, in recent years there has been potential mitigation approaches being proposed and verified based on microstructural hydrogen trapping, the advances of which were enabled through the improved characterization and modelling tools. Here we provide a contemporary overview of HE, summarize the latest efforts in using hydrogen trapping for mitigating HE, and outline promising future research directions.  

# 2. Hydrogen embrittlement  

Hydrogen can embrittle metals and alloys, a phenomenon that was first reported almost 150 years ago. In 1874, Johnson [27] found significant decreases in the breaking strain of steel and iron specimens after immersion in hydrogen-bearing solutions. This mechanical degradation was recovered after the hydrogen was fully desorbed, demonstrating that this degradation was a result of hydrogen uptake. Johnson also found that HE in higher-strength specimens was more significant than for those with similar compositions but with lower strength. Since this report, over 38,000 papers have been published on the subject [28], reflecting the engineering importance, multidisciplinary nature, and complexity of HE. Some previous review articles have provided a description of the HE phenomena and some understanding of the mechanistic causes [16,26,29–59].  

Before going into detail, it is necessary to distinguish between internal hydrogen embrittlement (IHE) and environmental hydrogen embrittlement (EHE). IHE refers to hydrogen-induced failure caused by the presence of pre-existing hydrogen in the alloy and is typically limited by hydrogen supply. EHE is the response of the material to hydrogen when a specimen is subject to a mechanical load with simultaneous hydrogen charging. For EHE, the extent of hydrogen uptake depends on the charging time and the hydrogen diffusivity within the material. EHE failure typically initiates at the specimen surface, where environmental effects are most severe.  

# 2.1. Variables and metrics  

# 2.1.1. Hydrogen content  

HE only occurs when a specimen is subjected to a sufficiently high stress (either applied or residual) and contains a hydrogen content above a critical level, as defined in Figure 1. The exact critical stress and hydrogen content depend on the type of alloy. Metals that require energy to absorb hydrogen (i.e., endothermic hydrogen solution), such as Fe and Ni, have low hydrogen solubility at ambient temperatures and pressures. These metals generally have a  

low critical hydrogen content, as low as parts per million in weight (wt. ppm, wppm, or $\mu \mathrm { g / g ) }$ . Figure 1A shows the ultimate tensile strength (UTS) of a martensitic steel as a function of hydrogen content. Just 5 wt. ppm of hydrogen significantly reduces the UTS, but less than 2 wt. ppm has little influence [60]. The hydrogen content in this figure was measured by using hydrogen thermal desorption analysis (TDA) [61] and the notched UTS was determined using a slow strain rate tensile test (SSRT) on ex-situ electrolytically hydrogen-charged specimens [45]. Figure 1A shows that hydrogen-induced fracture for hydrogen concentrations above 7 wt. ppm occurred at approximately $30 \%$ of the UTS in the absence of hydrogen. Figure 1B shows the threshold stress intensity factor for hydrogen assisted cracking $( K _ { T H } )$ versus diffusible hydrogen content for a martensitic steel (AerMet 100) [62], showing decreased $K _ { T H }$ with increasing hydrogen content.  

![](images/1b69f5ae12f7f7bf368e7f12a0c7304fe2857846cb4437323ff31d45cce2b1d6.jpg)  
Figure 1. Hydrogen content in common metals and HE susceptibility. (A) The material notch strength (defined by the ultimate tensile strength) of a hydrogen-charged untempered martensitic steel decreased with increasing hydrogen content, reaching low values for hydrogen contents above 5 wt. ppm, reproduced from [60]. (B) The threshold stress intensity factor $( K _ { T H } )$ decreased with increasing diffusible hydrogen content in a AerMet 100 martensitic steel in the near peak aged condition with a nominal $1 7 6 5 \mathrm { M P a }$ yield strength. Hydrogen was charged with increasing cathodic potential to increase the hydrogen concentration. Reproduced from [62]  

The service environment determines the hydrogen content in a material, and its measured HE susceptibility may be low if that environment causes a hydrogen content that is below the critical value for that material. For example, the advanced high-strength steel  

shown in Figure 1A is unlikely to experience HE in automotive applications because the hydrogen concentration in service is generally lower than 1 wt. ppm [63]. Note also that hydrogen uptake is sensitive to the mechanical stress state, as the solubility depends on the hydrostatic stress [64,65].  

# 2.1.2. Mechanical Properties  

HE can reduce alloy strength and/or ductility in tensile tests, as shown for two different steels in Figure 2A and B. Common metrics for HE susceptibility for tensile type specimens are strength and ductility loss:  

$$
\begin{array} { r } { { S t r e n g t h l o s s i n d e x = \frac { \sigma _ { r e f } - \sigma _ { H } } { \sigma _ { r e f } } } } \end{array}
$$  

$$
\begin{array} { r } { D u c t i l i t y ~ l o s s ~ i n d e x = \frac { R A _ { r e f } - R A _ { H } } { R A _ { r e f } } } \end{array}
$$  

where $\sigma _ { \mathrm { H } } \left( \mathrm { o r } R A _ { \mathrm { H } } \right)$ is the strength (or reduction in area) in hydrogen and $\sigma _ { \mathrm { r e f } } \left( R A _ { \mathrm { r e f } } \right)$ is the strength (or reduction in area) in a hydrogen-free condition, typically air or an inert gas. Increased susceptibility to HE is manifested by a lower strength $\sigma _ { \mathrm { H } }$ or reduced ductility $R A _ { \mathrm { H } }$ in hydrogen, leading to a larger value for the strength or ductility loss index. HE may also cause faster fatigue crack growth. This is shown in Figure 2C for an austenitic steel, which required around half the number of cycles in the presence of hydrogen to reach the same crack length as sample without hydrogen [66]. Strength and ductility loss indices are used throughout this paper to compare HE susceptibility, although we note issues with their suitability as HE metrics when the applied stress intensity factor is greater than the threshold stress intensity factor, which can lead to sub-critical crack growth [67–70].  

![](images/b7a2276f7d29c7952b559fe115477b9e3b982ec30ce050d2f9a9f89d43b0d78d.jpg)  
Figure 2. The effect of HE on strength, ductility, and fatigue resistance. HE of (A) M1400 martensitic steel and (B) TRIP 800 ferritic/bainitic/austenitic showing reduction of UTS and elongation in a slow strain rate test. The samples were ex-situ charged with hydrogen and the hydrogen content was measured by thermal desorption analysis. (A) and (B) are reproduced from [60]. (C) HE of a SUS304 austenitic steel in a constant-loading fatigue test. The mechanical loading was applied at an amplitude of $2 8 0 \mathrm { M P a }$ in both tension and compression and a frequency of $1 . 2 \mathrm { H z }$ . (C) is reproduced from [66].  

HE can also manifest as hydrogen-induced delayed fracture, which can be characterized by the time-to-fracture in a U-bend test under constant loading, where the time-to-fracture decreases with increasing hydrogen content, stress, and/or strain [71,72]. These tests, which load the specimen below the UTS (hence without immediate failure) indicate that the presence of hydrogen can decrease the threshold stress intensity factor required for crack growth or cause sub-critical cracking for certain stress conditions [31,42,43,73,74]. This type of HE can occur at approximately half of the yield stress with crack velocities up to $1 0 ^ { - 4 } \mathrm { m / s }$ [73,74]. A threshold time-to-fracture is generally defined (e.g., 300 hours in the case of Figure 3A) with a given bending radius (R in the insert figure), and this information informs the time required for manufacturing high-strength steel products in the automotive industry. The U-bend test can be used to create a HE fracture map, as shown in Figure 3B, offering a guide for the manufacturing conditions that would avoid HE.  

![](images/07489015c4d075f48c849dbc9eaa4ca2ca1e95457effa31c10778822fb889bc0.jpg)  
Figure 3. U-bend test for characterizing H-induced fracture. (A) Time-to-fracture as a function of strain using a 300-hour limit. (B) Stress-strain HE fracture map with the stress evaluated by either X-ray measurement or finite element calculation. Reproduced from [71]  

The effects of hydrogen on alloys are not always detrimental. Exposure to hydrogen occasionally results in an increase in yield strength and ductility, particularly in materials that have higher hydrogen solubility such as face-centered cubic (FCC) iron. An example, shown in Figure 4A, is an annealed Fe-24Cr-19Ni-0.02C austenitic FCC steel [75]. Figure 4B shows cup and cone fracture surfaces, consistent with ductile dimple rupture. Higher hydrogen levels led to smaller dimples, indicating that hydrogen facilitated ductile fracture. Hydrogen-induced strengthening was attributed to solid-solution strengthening, and the increased ductility was attributed to the facilitation of mechanical twinning by the hydrogen in solution in the austenite [75,76].  

![](images/06204b8948b8680664fe6379ebbd4174e074c0f31f462bc3c446971566f15054.jpg)  
Figure 4. Hydrogen-induced strengthening and enhanced ductility in an austenitic steel. (A) Stress-strain curves for an annealed Fe-24Cr-19Ni-0.02C austenitic steel with hydrogen concentrations from 5 wt. ppm to 133 wt. ppm, showing that both strength and ductility increased with increasing hydrogen content. (B) Fractography indicates cup and cone fracture. The specimen with more hydrogen has a smaller dimple size, indicating that hydrogen facilitated the ductile dimple rupture. Reproduced from [75]  

Hydrogen has even been proposed as a temporary alloying element to increase the formability of Ti alloys [77,78]. The Ti alloy is held at a relatively high temperature in hydrogen. The absorbed hydrogen induces a phase transformation from $\mathfrak { a }$ -Ti (hexagonal close-packed, HCP) to more ductile $\beta$ -Ti (body-center cubic, BCC). The Ti alloy is then mechanically worked at a high temperature and subsequently, the hydrogen is removed by exposure to a low hydrogen fugacity (in a vacuum or an inert gas).  

# 2.1.3. Fracture mode  

The fracture modes of embrittled alloys are normally characterized by taking scanning electron microscope (SEM) images of the fracture surface from above or in cross-section. Examples are presented in Figure 5A (top view) and B (cross-section), respectively, showing hydrogen-induced intergranular fracture along prior-austenite grain boundaries (GBs) in a tempered martensitic steel [31]. Best practice for the examination of fracture surfaces requires observations at a tilted angle and at a high resolution so that critical but subtle HE features can be properly captured and correctly linked with associated mechanisms, as detailed in Section 2.2 [30,31]. For example, Figure 5C provides a low-magnification image that may be considered as a manifestation of brittle fracture; however, a high-resolution image from the same specimen indicated the presence of fine dimples, as shown in Figure 5D, indicating some plastic deformation during the hydrogen-induced fracture [79]. HE typically causes a macroscopic loss of ductility; nevertheless, there are many microscopic fracture modes including voiding, brittle fracture, and transgranular quasi-cleavage with micro-ridges as shown in Figure 5E and F [80]. For ductile fracture, as shown in Figure 4, increased density of dimples in HE-affected specimens indicates that hydrogen facilitates micro-void nucleation and growth.  

![](images/f94d22cc9849505d2338c3d63120960fa4beb979b284efc7ab0004ba98dafb0b.jpg)  
Figure 5. Fractography of hydrogen-induced macroscopically brittle fractures. (A) and (B) SEM surface and cross-sectional images of a hydrogen-embrittled tempered martensitic steel, showing mainly intergranular failure due to HE. Source: [31]. (C) and (D) low- and high-magnification SEM images of a hydrogen-embrittled API X60 pipeline steel, showing how tilting and high-resolution imaging reveals dimples on the fracture surface. Source: [66]. (E) and (F) low and high magnification SEM images of a hydrogen-embrittled API X60 pipeline steel specimen, showing the quasi-cleavage fracture surface and its micro-ridges. Source: [80]  

# 2.1.4. Temperature and strain rate  

HE susceptibility depends on temperature and is often most severe at close to ambient temperature, as shown in Figure 6 [81]. The influence of temperature is related to the kinetics of hydrogen diffusion and transport toward susceptible areas in the material microstructure [81,82]. At a low temperature, hydrogen does not have sufficient mobility to facilitate the diffusion-controlled HE mechanisms that lead to fracture, although HE can still take place through a mechanism that does not require hydrogen diffusion (such as grain boundary decohesion) [83]. At a high temperature, hydrogen is too mobile to be pinned by dislocations. Similar to temperature, the kinetics of hydrogen movement affects HE susceptibility at different strain rates. Figure 7A shows that, in the presence of hydrogen, the UTS and the elongation (ductility) of a martensitic steel are lower (more susceptible to hydrogen) at low strain rates [84]. Fractographic analysis (Figure 7B) indicated a higher fraction of the embrittled (intergranular) characteristics at lower strain rates.  

![](images/9c712798fb13ec8a76b11cc46cfa634289783930e9757ca5b4a47d4eb6248b70.jpg)  
Figure 6. Temperature window for HE. The extent of HE of hydrogen-charged ferritic/bainitic X90 pipeline steel specimens in terms of the reductions of elongation (red) and fracture area (blue). The HE reaches a maximum (300-320 K) close to room temperature (293 K). Properties were measured using slow strain rate tests with continuous hydrogen charging. Reproduced from [81]  

![](images/9f76586c7bf025af196645bd64adc5bd319fd0794db970128e79845c33553081.jpg)  
Figure 7. The effect of strain rate on HE. (A) The UTS and the elongation of hydrogencharged and uncharged low-carbon martensitic steel specimens decreased with decreasing strain rate in uniaxial tensile tests, showing HE is greater at lower strain rates. (B) Fractographic analysis of the specimens in (A) showing the surface area fraction of ductile and brittle features, indicating a change from transgranular-ductile to intergranular-brittle fracture with decreasing strain rate. Reproduced from [84]  

# 2.1.5. Strength  

As a rule-of-thumb, within a class of alloys, the alloys with higher strength tend to be more susceptible to HE [31,35]. As such, extreme care should be taken when considering the use of steel with a strength greater than 1 GPa in a hydrogen-containing environment. This strengthsusceptibility relationship can be attributed to the strong interaction of hydrogen with crystal defects such as dislocations and GBs, which largely determine the strength of the material [29–31,36,50,85–88] and higher stresses (and thus hydrogen concentrations) attained in the fracture region [58,89,90]. Correlations of HE susceptibility with dislocation density and grain size, for a wide range of bainitic and martensitic steels with similar strengths, are shown in Figure 8A and B, respectively.  

![](images/35ff76a88f54866122cee029c74d79abfac8b6f7b772b856cfdcc91da26d2dcb.jpg)  
Figure 8. Dislocation and grain size vs. environmental hydrogen embrittlement susceptibility. Ductility loss index (HE susceptibility, Equation (2)) as a function of (A) dislocation density and (B) grain size in a range of bainitic and martensitic steels with similar strengths $\mathrm { 8 5 3 - 1 1 4 2 \ M P a ) }$ . The ductility differences were measured by comparing the SSRT results in a gaseous hydrogen environment of $4 5 \mathrm { { M P a } }$ and in air. Reproduced from [91]  

# 2.2. Hydrogen embrittlement mechanisms  

Many mechanisms have been proposed to explain HE, based on macro- and micro-scale evidence, but agreement has not been reached on a universally applicable mechanism. In recent years it has become increasingly accepted that several mechanisms may operate simultaneously [29–31,56,92]. The mechanisms described here for hydrogen-induced subcritical crack growth have also been covered in [29–32,40]. Mechanistic interpretations are used to build predictive models and to provide an explanation for experimental results, particularly for fractography [93–96].  

# 2.2.1. Hydride formation  

Westlake proposed in 1969 [97] that HE was the result of brittle hydride formation. This embrittlement mechanism is most relevant to alloy systems that have a high tendency to form hydrides such as Zr [41,98,99], Nb [100], Ti [41,101], and Mg [38,102,103]. Hydrogen is an interstitial solute in a metal lattice and can rapidly diffuse and segregate to the zone of high hydrostatic stress at a crack tip (Figure 9A). Hydrides form when the hydrogen content exceeds the solubility (Figure 9B), and cleavage of the brittle hydride subsequently occurs along the crystallographic direction on which the hydride forms (Figure 9C). The crack is arrested when it meets the ductile matrix (Figure 9C), and another round of this sequence begins. Crack propagation can be further facilitated by the presence of pre-existing hydrides within the microstructure along the crack path.  

In hydride-forming alloys with non-isotropic crystal structure, texture engineering can be used to mitigate HE by promoting the formation of hydrides along crystallographic planes that are less detrimental to the embrittlement of the component. This has been extensively used in the hexagonal $Z \mathbf { r }$ alloys, where individual nano-sized hydrides preferentially grow on the basal $\{ 0 0 0 1 \}$ plane of the hcp $\mathfrak { a }$ -phase. Macroscopic hydride plates align approximately on the {10-17} habit plane. In these alloys, tubes and plates are manufactured with a strong “split basal” texture where the c-axis of the hcp crystal is predominantly aligned within $3 0 ^ { \circ }$ of the normal direction of rolling, towards the tangential direction. This encourages hydrides to form parallel to the surface, where they pose the least concern for crack growth. One drawback of this mitigation strategy is that the orientation of hydrides also depends on stress fields, thus upon mechanical loading the hydrides may re-orient across the thickness of the plate or tube, especially after a thermal cycle in which the hydrides are partially or fully dissolved and then re-precipitate upon cooling [98,99].  

For non-hydride forming alloys such as Fe or Ni, theoretical models have attempted to relate their transgranular and intergranular failures of HE with the presence of hydrides [104– 107]. However, hydride formation at ambient temperature in these alloy systems requires extremely high hydrogen fugacities (e.g., 3.5 GPa for iron [108]), which are unlikely to be relevant in most service conditions.  

![](images/7080ffe9abcba4ab58ddb47432b89027122b9e20016a725e138ac6136b7e9591.jpg)  
Figure 9. Schematic of the mechanism of hydride-induced hydrogen cracking for subcritical crack growth  

# 2.2.2. Hydrogen-enhanced decohesion  

In the 1960s and 1970s, Troiano and Oriani proposed the theory of hydrogen-enhanced decohesion (HEDE), which postulates that hydrogen can directly reduce the cohesive strength of the atomic bonds in the metal lattice, leading to brittle fracture, as illustrated in Figure 10A [109,110]. While earlier atomistic studies suggested reductions in fracture energy and  

cohesive strength of up to $90 \%$ [111,112], recent studies suggest that any reduction is limited to $20 \%$ [113–115]. Given that the lattice / grain boundary strength is roughly 10 times the yield stress, a $20 \%$ reduction in the cohesive strength is insufficient to trigger decohesion in the context of conventional continuum theories [116]. However, theoretical predictions that account for the role of geometrically necessary dislocations and plastic strain gradients lead to much higher stresses and hydrogen levels at the crack tip [117,118], providing a modern mechanistic rationale for HEDE.  

HEDE is most widely accepted in the context of inducing intergranular failure (Figure 10B) or phase-boundary failure (Figure 10C) [117,119,120], particularly for high-strength materials [33,121–125]. Atomistic modeling suggests that the presence of more than one atomic layer of solute segregation can lead to a higher degree of cohesive strength reduction [119]. Experimental evidence of HEDE includes the intergranular failure observed in a hydrogen-charged Ni alloy tested at a cryogenic temperature, where hydrogen-dislocation interactions are effectively suppressed, suggesting that hydrogen-induced GB decohesion is responsible for the HE [83].  

![](images/577b1e73341fdc5d4bc52cc910f170976316f64fe077d1693eb3cef26b6050a0.jpg)  
Figure 10. Schematic of the hydrogen-enhanced decohesion mechanism (A) in the lattice, (B) at a grain boundary, and (C) at a phase boundary.  

# 2.2.3. Hydrogen-enhanced local plasticity  

Hydrogen-enhanced ductile fracture with dimpled fracture surfaces (e.g.,  Figure 4B) was described by the hydrogen-enhanced local plasticity (HELP) mechanism by Beachem in 1970s. The theory is that i) interstitial hydrogen atoms concentrate at high tensile hydrostatic stress zones, and ii) hydrogen segregates to lattice defects such as dislocations [126,127], and increases their mobility [128]. This hydrogen segregation is a ‘Cottrell atmosphere’, a known effect that reduces the strain energy around dislocations [121,129,130]. Figure 11 illustrates this process. Facilitation of the generation and motion of dislocations promotes the formation of microvoids and their coalescence, allowing sub-critical hydrogen-induced cracks to propagate, resulting in dimpled fracture surfaces.  

![](images/e5e17d26eef85d33f071f790341eea7057e23a96f9db6bf29e200a19064dce24.jpg)  
Figure 11. Schematic of the hydrogen-enhanced local plasticity mechanism  

The central hypothesis of HELP is that hydrogen atmospheres enhance dislocation mobility (Step 2 in Figure 11). This was experimentally demonstrated by using an environmental transmission electron microscope (E-TEM) with in-situ mechanical loading on a specimen in a hydrogen atmosphere [128,131,132]. A derivative model of HELP was proposed that associates the crack path with failure along low energy dislocation cell walls that form as a result of the enhanced dislocation mobility in nanoprecipitation-strengthened steels [92]. Noting here again that grain boundary decohesion can still take place in the absence of hydrogen-dislocation interactions in some systems such as nickel alloys [83]. The HELP mechanism is a qualitative description of the effects that lead to embrittlement and does not directly provide a means of evaluating the extent of HE.  

# 2.2.4. Adsorption-Induced Dislocation Emission  

The adsorption-induced dislocation emission (AIDE) mechanism proposed by Lynch describes HE that arises from hydrogen adsorption at the surface, instead of hydrogen in solution in the bulk [31]. Figure 12 illustrates the mechanism: HE is caused by the hydrogen adsorption in the metal subsurface [133], which facilitates dislocation activity and boosts  

dislocation emission from a stressed surface. This dislocation emission facilitates inward strain and leads to the formation of microvoids in the crack-front plastic zone, which coalescence for crack propagation, resulting in a dimpled fracture surface. The AIDE mechanism can explain ductile H-induced crack growth that is induced by an external source of hydrogen, particularly prevalent in specimens with pre-existing surface damage. A similar mechanism, ‘hydrogen-assisted micro-fracture’, proposed by Atrens and co-workers [134], also attributes HE to the hydrogen effect at specimen surface but stresses that the fracture propagation in the HE of steels (at the UTS) can be as fast as $6 1 { - } 1 3 0 \mathrm { m / s }$ , which exceeds the typical velocity of ductile fracture of $4 6 \mathrm { m / s }$ , suggesting the possible presence of another process that leads to the bulk HE [135].  

![](images/9c83ef3778e1c8b056a221fe9d1850a4e138ac9dc0eab5e00befed6c96793bd6.jpg)  
Figure 12. Schematic of the AIDE mechanism. Reproduced from [31]  

2.2.5. Hydrogen-enhanced strain-induced vacancies  

Based on the fact that hydrogen facilitates the formation of vacancies [121,129], Nagumo and Takai proposed the mechanism of hydrogen-enhanced strain-induced vacancies (HESIV),  

which attributes the observed dimpled fracture surface (e.g., Figure 4B) to an abundance of hydrogen-stabilized vacancies that are transported by hydrogen-activated dislocations and subsequently combined into nano-voids during deformation [47]. Nagumo combined thermal desorption analyses with delicately controlled straining and annealing to introduce and remove vacancies, respectively, in steel specimens. Hydrogen-vacancy interactions were correlated with HE. Positron annihilation spectroscopy, which can detect both hydrogen and vacancies, was also used to provide evidence of the relationship between hydrogen-vacancy interaction and HE [136–138].  

# 2.3. Hydrogen uptake and inhibition  

Understanding how hydrogen enters materials, and hydrogen uptake can be inhibited, is essential for developing strategies to reduce HE. This section provides an overview of hydrogen entry, how hydrogen entry can be managed, and introduces methods that relate laboratory test results to HE problems in the field.  

# 2.3.1. Internal hydrogen embrittlement: hydrogen uptake and liberation  

Hydrogen is a byproduct of many material fabrication processes, and hydrogen uptake can lead to IHE [130,131]. An example occurs in the application of an aluminum-silicon (Al-Si) alloy coating, a common component of the automotive hot-stamping steels [141–143]. Al and Si oxidation in the presence of ambient moisture produces hydrogen, some of which dissolves into the steel substrate [144]:  

$$
\begin{array} { r l } & { 2 \mathrm { A l } + 3 \mathrm { H } _ { 2 } 0  \mathrm { A l } _ { 2 } \mathrm { O } _ { 3 } + 6 \mathrm { H } } \\ & { } \\ & { \mathrm { S i } + 2 \mathrm { H } _ { 2 } 0  \mathrm { S i } \mathrm { O } _ { 2 } + 4 \mathrm { H } } \end{array}
$$  

This problem is of particular concern in the automotive industry, where high-strength steel is desirable for weight reduction [144]. Another example is the exposure of hot or molten steel to air humidity during steel production. Hydrogen can be generated and absorbed by the steel when the surfaces encounter ambient moisture at high temperatures [112,115]:  

$$
3 \mathrm { F e } + 4 \mathrm { H } _ { 2 } \mathrm { O }  \mathrm { F e } _ { 3 } \mathrm { O } _ { 4 } + 8 \mathrm { H }
$$  

$$
2 \mathrm { F e } + 3 \mathrm { H } _ { 2 } \mathrm { O }  \mathrm { F e } _ { 2 } \mathrm { O } _ { 3 } + 6 \mathrm { H }
$$  

$$
\mathrm { F e } + 4 \mathrm { H } _ { 2 } 0  \mathrm { F e } 0 + 8 \mathrm { H }
$$  

Other treatments that can lead to hydrogen uptake by steels are acidic pickling, electroplating for chromium [146], zinc or cadmium [147–151], welding [46,152–154], and in-service corrosion [63]. A famous example of HE following electroplating is the catastrophic failure of tightening bolts during the construction of the San Francisco Bay bridge span in California, USA, which cost 40 million US dollars for rectification [155].  

Hydrogen uptake during steel production can be removed by pre-service baking [147,156]. For example, baking at $2 0 0 ^ { \circ } \mathrm { C }$ for 10 min was found to be sufficient to remove the pre-existing hydrogen in a hot-stamped martensitic steel specimens with an Al-Si coating [156]. This approach requires consideration of the effect of the heat treatment on the microstructure and mechanical properties, which may be problematic for some high-strength alloys [148,157].  

2.3.2. Environmental hydrogen embrittlement: hydrogen surface entry and inhibition Hydrogen in the environment absorbed through the metal surface can lead to EHE [139]. The hydrogen supply can be either finite, leading to conditions similar to those of IHE, or infinite (relative to the solubility in the material at the relevant fugacity), as is the case for gas transmission pipelines carrying hydrogen. Hydrogen from $\mathrm { H } _ { 2 }$ gas molecules in the local environment dissociate, adsorb on the surface, and are absorbed into the metal lattice. The process can be formulated as:  

$$
{ \textstyle { \frac { 1 } { 2 } } } H _ { 2 } ( g )  H _ { a d s }  H _ { a b s }  H _ { l a t t i c e }
$$  

The absorbed hydrogen content in the material $\left( c _ { H } \right)$ follows the modified Sieverts’ law relating to the solubility constant $( S )$ , which is specific to the material and its surface condition, the hydrogen pressure or fugacity $( f _ { H 2 } )$ in a material, and the amount of pre  

existing and trapped hydrogen $( c _ { T } )$ :  

$$
c _ { H } = c _ { \mathrm { T } } + S \sqrt { f _ { H _ { 2 } } }
$$  

The hydrogen fugacity is the pressure that hydrogen would apply if the hydrogen acted as an ideal gas and is essentially equal to the hydrogen pressure below 200 bar. Figure 13 indicates that the hydrogen concentration in the steels follows the modified Sieverts’ Law for hydrogen pressures up to 200 bar [158–160]. Hydrogen traps are filled rapidly with hydrogen as it becomes available (i.e., at hydrogen pressures less than 1 bar), which explains the apparent yaxis intercept in Equation (9) and Figure 13. The low hydrogen content in the annealed iron sample indicates that the intrinsic hydrogen solubility in pure iron is quite low, and that the more substantial hydrogen solubility in steels is associated with hydrogen in traps. Sieverts’ law, i.e., Equation (9), can be derived using statistical mechanics, as shown in [158], assuming i) the hydrogen in the steel is in equilibrium with the hydrogen in the gas phase, ii) $N _ { \mathrm { H } }$ hydrogen atoms occupy NS sites in the steel lattice having $N _ { \mathrm { t } }$ trap sites; and iii) only one hydrogen atom can occupy each of the NS sites. Note that in many applications (e.g., pipelines, pressure vessels, pumps) the metal is exposed to $\mathrm { H } _ { 2 }$ gas for prolonged periods (relative to temperature and fugacity) and the dissociation/adsorption/absorption reaches a dynamic equilibrium (Reaction (8)). This means that hydrogen atoms recombine at the surface and the dissolved hydrogen also desorbs back out of the surface. This is not the case for alloys exposed to transients of high hydrogen fugacity but is the case when the source of environmental hydrogen is from corrosion of the alloy.  

![](images/d94201def215e5432b1642b836db346bcd9cf3487f4686d1599ca33a4c872357.jpg)  
Figure 13 Equilibrium hydrogen concentration versus charging pressure in 3.5NiCrMoV steel, 980DP and MS1500 steels for various pressures of gaseous hydrogen from 1 to 200 bar at room temperature, measured using gaseous hydrogen charging [158– 160], compared with literature data for annealed pure Fe [161].  

In addition to the simplest case of direct contact with gaseous hydrogen, contact with hydrogen-bearing gases such as hydrogen sulfide $\mathrm { ( H } _ { 2 } \mathrm { S ) }$ can also lead to HE [17,44,53,59,162]. For an inert gas like methane, the hydrogen solubility in the steel can be determined by Sieverts’ law using the hydrogen partial pressure in the gas phase. The hydrogen solubility is much higher (up to an order of magnitude higher) in the presence of an active gas like hydrogen sulfide that inhibits the recombination of hydrogen atoms into hydrogen molecules at the metal surface, thereby increasing the hydrogen fugacity at the metal surface. For this reason, HE due to hydrogen sulfide is a major concern in gas and oil pipes. The usual approach to tackle $\mathrm { H } _ { 2 } \mathrm { S }$ embrittlement is to impose a hydrogen gas pressure in service that is one or several orders of magnitude lower than the level that causes HE [163]. An alternative approach is to use thicker pipe walls of low-strength steels that are less susceptible to HE, but this can lead to reduced gas transmission efficiency and results in  

higher weight and installation costs [163].  

In contrast, some gases such as oxygen (O2), carbon monoxide (CO), and sulfur dioxide $( \mathrm { S O } _ { 2 } )$ can inhibit EHE. Figure 14A shows that the fracture toughness of X42 and X72 steels in gaseous hydrogen was significantly lower than that measured in inert gases like $\mathbf { N } _ { 2 }$ and CH4. However, when the gases were combined, the fracture toughness in hydrogen $^ +$ CO (indicated by the red arrows) was similar to the fracture toughness in an inert gas, indicating that the CO in the gas mixture inhibited EHE [164]. Similarly, Figure 14B shows that $\mathrm { O } _ { 2 }$ , CO, and $\mathrm { S O } _ { 2 }$ inhibited hydrogen fatigue crack growth [133]. These inhibitor gases, particularly oxygen, absorb preferentially at active sites on the surface and prevent hydrogen from reaching the steel surface and being adsorbed [165–168]. Based on the compelling laboratory evidence for gas inhibition of EHE, additional research is now required to properly quantify this effect to allow for the use of a gas mixture strategy to address HE problems in gas transmission pipelines.  

![](images/2487d13221cc11b2d43612aa67c577d20b96c891a726a9804a4e65c8f12b70dd.jpg)
