Repository: TechnicolorGUO/InteractiveSurvey

<picture>
    <source media="(prefers-color-scheme: dark)" srcset="https://github.com/TechnicolorGUO/InteractiveSurvey/blob/main/resources/logo1.svg">
    <source media="(prefers-color-scheme: light)" srcset="https://github.com/TechnicolorGUO/InteractiveSurvey/blob/main/resources/logo1.svg">
  </picture>
<div align="center">
<hr>

[Quick Start](#quick-start) | [Use Docker(Recommended)](#use-docker) | [Paper](https://arxiv.org/abs/2504.08762)

</div>

---

## 📰 News  
<table>
  <tr>
    <td style="white-space: nowrap;"><strong>2025/4/15</strong></td>
    <td>The paper <strong><a href="https://arxiv.org/abs/2504.08762">InteractiveSurvey: An LLM-based Personalized and Interactive Survey Paper G

File: surveys/physics/Hydrogen Trapping and Embrittlement in Metals/pdfs/2404.07736.md (part 2 of 6)
# Hydrogen Trapping and Embrittlement in Metals – A Review  
Figure 14. EHE susceptibilities for pipeline steels exposed to different gas mixtures with hydrogen. (A) The fracture toughness of X42 and X70 pipeline steels and (B) fatigue crack growth of X42 steel in the gases that contain various contents of hydrogen, showing the inhibition of EHE by $\mathrm { O } _ { 2 }$ , CO, $\mathrm { S O } _ { 2 }$ . Reproduced from [133].  

Surface coatings such as iron oxide and aluminum oxide have also been found to reduce EHE by preventing hydrogen entry [28,169–173]. This approach has the advantage that it can be applied to existing structures. Hydrogen is an effective reductant, so surface oxides tend to be reduced by hydrogen, which may limit the coating life. However, this reduction reaction occurs slowly at room temperature [174]. Metallic coatings and mechanical surface treatments can also be used to increase HE resistance, as demonstrated in [112,144] and [176–178], respectively. However, coatings can crack (particularly in aggressive  

environments), so surface modification is ineffective for abrasive environments such as bearings [28]. In addition, surface diffusion barriers and gas mixtures only reduce the kinetics of hydrogen uptake and do not alter the thermodynamic factors [158]. Unless hydrogen entry kinetics are sufficiently low, materials will eventually become saturated with hydrogen with continuous hydrogen contact, such as in a gas transmission pipeline that might be used for over 30 years .  

# 2.3.3. Laboratory hydrogen charging  

Laboratory tests use in-situ (concurrent) and ex-situ (prior) hydrogen charging [31,45] to simulate service environments. In-situ charging during a mechanical test (and often also beforehand to achieve a uniform hydrogen content) is optimal for evaluating HE susceptibility. Ex-situ charging is simpler to achieve in practice, but hydrogen loss can affect the quality of results for materials with high diffusivity or where long-duration tests (e.g., fatigue) are required. Erroneously high HE resistance can result from hydrogen depletion at the surface, where hydrogen cracking typically initiates. During hydrogen charging, surface oxides present on the metal surface may prevent hydrogen uptake, which can be mitigated by an activation procedure.  

Gaseous charging generally requires a high pressure and/or high temperature to enable hydrogen uptake [179]. This approach is thus demanding in terms of laboratory safety and equipment. In contrast, cathodic charging requires only an electrolytic cell, which allows the specimen (the cathode) to be charged in an acidic, neutral, or alkaline solution [149]. Cathodic charging allows for easy generation of high fugacity hydrogen (at the level of GPa) within the specimen with an overpotential of less than 1 volt [158,180,181]. Much higher hydrogen fugacities are possible if a hydrogen recombination poison is also added to the cathodic charging solution. Depending on the charging parameters, the resulting microstructure can display a strong hydrogen concentration gradient within the samples with a hydrogen-rich (or even hydride) surface and a hydrogen-poor core, thus cathodic charging is often followed by a low-temperature heat treatment to redistribute the hydrogen within the bulk specimen. The simplicity and effectiveness of cathodic charging have led to its widespread use for HE testing [151], despite the fact that quantifying hydrogen uptake is not as straightforward as it is for gaseous charging. Hydrogen can also be introduced by charging from a plasma [183,184], but this approach is less common and it remains uncertain whether the low pressure required allows for the introduction of sufficient hydrogen to trigger HE [185,186].  

To better understand the effective cathodic charging fugacity, Atrens and co-workers developed a method to relate the hydrogen fugacity to the equivalent hydrogen pressure during gaseous charging [158–160,180]. This approach is based on the assumptions that i) the hydrogen inside the metal has no memory of whether it originates from gaseous charging or cathodic charging and ii) the fugacity during cathodic charging is equivalent to the fugacity during gaseous charging for the same hydrogen concentration. The hydrogen fugacity $\left( f _ { H _ { 2 } } \right)$ ) for pure iron is related to the applied electric potential $( E _ { c } )$ by:  

$$
\begin{array} { r } { f _ { H _ { 2 } } = \alpha e x p \left[ \frac { - \left( E _ { c } - E _ { H } ^ { 0 } \right) F } { \beta R T } \right] } \end{array}
$$  

where F, R, and $\mathrm { T }$ are the Faraday constant, gas constant, and absolute temperature, respectively. $E _ { H } ^ { 0 }$ is the equilibrium potential of the hydrogen evolution reaction at the sample surface for hydrogen charging at 1 atm of fugacity, hence $( E _ { c } - E _ { H } ^ { 0 } )$ is the overpotential that controls the hydrogen fugacity. The constants $\mathfrak { a }$ and $\beta$ relate to the hydrogen evolution reaction (i.e., the acidity of the charging solution) at the sample surface. These constants can be determined for pure iron, which does not have hydrogen traps, based on literature value of the Sieverts’ constant $S$ in Equation (9) (Figure 13). For a steel, the hydrogen solubility data (e.g., Figure 13 in which hydrogen concentration is measured for each cathodic charging condition) can be used to experimentally establish the relationship between hydrogen content and hydrogen fugacity [180]. These studies have been further improved by electro-chemomechanical models that resolve all the reaction rates involved in the hydrogen evolution reaction [187].  

This quantification provides the hydrogen fugacity (and equilibrium hydrogen content) at the specimen surface. Time is required to establish a uniform hydrogen concentration throughout the specimen. The penetration of hydrogen can be predicted using hydrogen diffusion equations. Often measurements of the overall hydrogen content in the specimen are used to assess the rate of penetration. In addition to the charging parameters, the hydrogen content in the specimen can be influenced by the surface condition, particularly surface oxides, which can affect the hydrogen uptake [158]. Another important experimental consideration is time-to-test after hydrogen charging, which affects the extent of hydrogen desorption [188]. Even quite short times can alter the measured degree of HE in some materials. Where possible, in-situ charging during mechanical testing is ideal. When reporting HE results using hydrogen charging, it is necessary to give a clear and complete description of the experimental conditions to enable comparison with the literature.  

# 3. Hydrogen trapping  

In addition to extrinsic approaches to mitigate HE hydrogen by degassing or surface coating, a popular intrinsic approach is to introduce additional hydrogen traps into the alloy microstructure. Pressouyre [139] proposed the concept of introducing microstructural hydrogen traps to mitigate HE in the 1980s. Certain microstructural features act as hydrogen traps, which may reduce the amount of hydrogen that is available to reach the crack tip. This concept assumes that the trapped hydrogen is passive and that it is the lattice hydrogen or diffusible hydrogen that leads to HE [27,28,31,32]. However, as shown in Figure 13, the presence of hydrogen traps increases the solubility of hydrogen in all alloys, including commercial steels, and these sites can therefore provide a future source of hydrogen available  

for HE.  

An optimal microstructure to resist hydrogen embrittlement is one in which the traps do not contribute to embrittlement themselves, nor do they provide an easy source of hydrogen that can contribute to embrittlement effects. Here we review the fundamental understanding of hydrogen trapping in metals and alloys to establish a scientific ground to underpin the design of a HE-resistant microstructure, discussed in the final section.  

# 3.1. Principle  

A hydrogen atom in solution in an alloy can either be a free-moving solute in the lattice or it can reside in a trap. Figure 15 presents the energy states for a hydrogen atom: i) the activation energy needed for classical migration of hydrogen in a lattice site $( E _ { d } )$ , ii) the activation energy needed for migration close to a trapping site $( E _ { s } )$ , iii) the de-trapping energy needed for a trapped hydrogen atom to diffuse in the lattice $\left( E _ { a } \right)$ , and iv) the binding energy of the hydrogen atom to a trapping site $( E _ { b } )$ . These energies can be understood in terms of a simple reaction model where the rate of detrapping $\frac { d x } { d t }$ is given by [189]:  

$$
\begin{array} { r } { \frac { d x } { d t } = A ( 1 - x ) e x p \left( \frac { - E } { R T } \right) } \end{array}
$$  

where $x$ is the fraction of free (detrapped) hydrogen, and $\mathrm { ~ \tt ~ R ~ }$ and $\mathrm { T }$ are the gas constant and absolute temperature, respectively.  

![](images/2fd23f559b88b7dda9a3bc3c95a7177288b81310efc82b5fde996428de0a49ea.jpg)  
Figure 15. Schematic energy profile of hydrogen in the lattice and in a trap. Classical lattice diffusion of hydrogen requires $E _ { d }$ to hop between interstitial sites. This may vary near trapping sites to $E _ { s }$ . Detrapping of hydrogen requires an energy of $E _ { a } = E _ { b } + E _ { s }$ .  

For BCC structures at room temperature, interstitial hydrogen atoms preferentially occupy tetrahedral sites rather than octahedral sites [190–192]. In FCC alloys at room temperature, hydrogen atoms tend to reside in octahedral sites, which are larger and have lower multiplicity for hydrogen migration [190]. This leads to a lower diffusivity and a larger $E _ { \mathrm { d } }$ in FCC crystals (e.g., $4 4 \mathrm { k J / m o l }$ for FCC iron [193]) compared to other crystal lattices (e.g., $4 . 5 { - } 5 . 5 \mathrm { k J / m o l }$ for BCC iron [194]).  

Negative trapping energies reflect that the hydrogen atom in the potential well of the trap is more stable and remains in the trap longer than it does in a lattice site. Both $E _ { \mathrm { a } }$ and $E _ { \mathrm { { b } } }$ in Figure 15 have been defined as the ‘hydrogen trapping energy’ in the literature, depending on the measurement techniques. The difference $\mathrm { \tilde { \it E } _ { s } }$ , differs from $E _ { d }$ ) is due to local atomicstructural heterogeneity near the microstructural trap with respect to an ideal lattice, such as the strain field around a dislocation [195]. $E _ { \mathrm { s } }$ may also be affected by multiple trapping sites in a single microstructural feature, e.g., the interface and the precipitate structure in secondphase precipitates [196–198].  

The value of $E _ { a }$ is often used to indicate the reversibility of a hydrogen trap. At room temperature, a trap with ${ - } E _ { a }$ larger than $5 0 \mathrm { k J / m o l }$ is considered as ‘irreversible’ since there is a negligible probability of escape of a trapped hydrogen atom [28,139]. Irreversible traps act as sinks until they are saturated, whereas reversible traps can act either as sinks or sources of hydrogen. For example, if a dislocation (a mobile trap) passes a reversible trap that has a trapping strength lower than that of the dislocation, then the hydrogen in the reversible trap can be transferred to the dislocation and be carried along with the dislocation [139]. Hydrogen trapping/de-trapping is a thermally activated process, so a higher trap strength is needed to confine hydrogen at a higher temperature. This is an important consideration in certain application environments, such as in the components of a nuclear reactor [199].  

Considering that hydrogen is highly mobile, equilibrium between the hydrogen in the lattice and in trapping sites can be reached rapidly in most circumstances [42,43]. The relationship between mobile and trapped hydrogen concentrations can be plotted against trap strength, as shown in Figure 16 [200]. For a $1 0 ^ { - 2 }$ wt. ppm hydrogen in the BCC iron lattice (at the bottom of Figure 16), the strong traps with $5 0 \mathrm { k J / m o l }$ trapping energy have $a > 9 0 \%$ occupancy $\langle \theta _ { T } > 0 . 9 )$ ; whereas weak traps with $1 0 \mathrm { k J / m o l }$ are less than $10 \%$ full ( $\left. \theta _ { T } = 0 . 1 \right.$ ), so that most of the hydrogen is in the lattice.  

![](images/53acf2bebbab772af8e30092a05e02a420a612b811024b2540051332a6366432.jpg)  
Figure 16. Relationship between hydrogen content and trap occupancy as a function of trapping/binding energy at absolute temperature. As the lattice hydrogen concentration $( C _ { L } )$ increases, traps with low binding energies $( W _ { B } )$ are filled and the trap occupancy $( \theta _ { T } )$ increases. Reproduced from [200]  

Finally, it is important to note that Figure 15 depicts the classical hopping mechanism of atomic migration. Hydrogen is sufficiently light that quantum tunneling, and nuclear quantum effects can play a significant role in migration [195,201–204]. Recent computational work showed that quantum tunneling can result in a non-linear Arrhenius diffusivity of hydrogen in BCC iron up to the temperature range of 400–500 K, reveal that quantum effects play a crucial role in the process of H migration even at ambient temperatures [205,206]. Nuclear quantum effects were also demonstrated to influence hydrogen solubility, mobility, and trapping in the presence of strain [206,207]. It has been shown that nuclear quantum  

effects can increase the rate of trapping and decrease the rate of escape when hydrogen atoms interact with vacancies in BCC iron at low temperatures [182]. Similar findings were obtained in diamond [209–211], and it is likely that the consideration of quantum effects are essential for the behavior of hydrogen in other material systems. Quantum effects should be considered in the study of hydrogen behavior, especially in cases where the effects are most significant, such as in low temperature hydrogen trapping, high-pressure phase stability, mixed hydrogen isotopic composition, and hydrogen migration [212,213].  

Overall, hydrogen behaves similarly to other interstitial elements in a metallic matrix, i.e., it segregates to any location where its location causes the energy to be lower [214,215], or where atoms are dragged by vacancies, dislocations, or other mobile defects. In fact, ‘hydrogen trapping’ highlights the uniquely high mobility of hydrogen compared to other interstitial solute atoms with larger atomic volumes and masses. Figure 17 illustrates the wide array of microstructural features of engineering alloys that can act as hydrogen traps, for several length scales. Hydrogen trapping can take place at many feature types, including dislocations, vacancies, second phase interfaces, and gain boundaries [216].  

![](images/affc5502f19a930b77b6c4527f7c18dacdb159e70186bc7f0b0129dee9eaa598.jpg)  
Figure 17. Illustration of various microstructural hydrogen traps in an alloy. Hydrogen  

can be trapped at interstitial lattice sites, grain boundaries, vacancies, alloying solutes, stacking faults, twins, dislocations and their cell walls, strain field, voids, second phases and their boundaries, and the free surfaces of microcracks.  

# 3.2. Techniques for studying hydrogen trapping  

This section introduces the computational and experimental techniques that are used for understanding hydrogen trapping. An overview of the techniques is followed by typical results for various common hydrogen traps. This establishes the foundation for the subsequent discussion about the roles of hydrogen traps in developing HE-resistant materials  

# 3.2.1. Atomic-scale modeling  

The performance of atomic-scale simulations of hydrogen in metals requires consideration that hydrogen often displays complex chemical binding, especially with transition metals. Additionally, hydrogen is amphoteric and has charge states of $^ { - 1 }$ (hydride ion), 0 (atomic hydrogen) and $+ 1$ (proton). Thus, atomic-scale simulations of hydrogen require a level of theory capable of capturing these nuanced chemical interactions. For this reason, firstprinciple simulations using density functional theory (DFT) have been the main approach for understanding hydrogen tapping, as they rely on a quantum mechanical description of the electronic system. DFT simulations, either static or dynamic, provide both thermodynamic and kinetic information by determining the ground state energy of hydrogen in crystal lattices and at traps, and the activation energy for migration, dissociation, adsorption, and absorption. The example in Figure 18A describes the energy for the absorption of a hydrogen atom into the tetrahedral interstitial site of BCC iron from the (100) surface [217]. The other example in Figure 18B compares trapping/solution energies of single and multiple hydrogen atoms in various positions in a ferrite matrix containing vanadium carbide $\left( \mathrm { V } _ { 4 } \mathrm { C } _ { 3 } \right)$ [218], indicating that hydrogen is preferentially trapped in the carbon vacancy of $\mathrm { V } _ { 4 } \mathrm { C } _ { 3 }$ rather than the interstitial sites of both ferrite and $\mathrm { V } _ { 4 } \mathrm { C } _ { 3 }$ . This result also shows that it is possible for a vacancy to accommodate up to two hydrogen atoms. This behavior is observed in many other materials.  

In some cases a single vacancy can accommodate up to 12 hydrogen atoms [219–224]. DFT is also used for studying the interaction of hydrogen atoms with alloying solute atoms [192,225,226], grain boundaries [227–229], and second phase precipitates [192,218,230– 237].  

![](images/bafd06a2640c42f16cc030324b2898fb3d5c4a240be14e046f3d1b88565a623f.jpg)  
Figure 18. DFT calculation of hydrogen solute energy. (A) At the ferrite surface [168]. (B) At an interstitial site or a carbon vacancy of vanadium carbide $\left( \mathrm { V } _ { 4 } \mathrm { C } _ { 3 } \right)$ [218].  

Recent DFT studies have shown that the ground state energy of hydrogen in an interstitial site is strongly dependent on the composition of its immediate surroundings and is relatively insensitive to crystal features and defects beyond the first shell of nearest neighbors [192,226,235,238–241]. This insight is being used to develop a high throughput simulation method based on DFT simulations of the local environment, thus avoiding the computational burden of modeling a large simulation cell representative of the true alloy [192].  

The significant computational cost of DFT limits the scale to a few hundred atoms. This size of model does not allow a full description of many of the microstructural features involved in HE mechanisms and hydrogen trapping. Even a simple dislocation requires over 1,000 atoms for a full description of the core and local structure. Longer length scales requires use of classical molecular dynamics (MD) or  tight-binding [242], which is an approximation of DFT with a tunable degree of assumptions and thus a sliding scale between DFT and classical MD. However, a recent study of Zr-H potentials showed that reliable Zr-H tight-binding simulations require a similar level of computational cost to DFT [243]. Also, there are few tight-binding codes available, and these are typically not as evolved or approachable as DFT codes. On the other hand, classical MD lacks the chemical accuracy and transferability of DFT because it relies on a pre-defined description of inter-atomic forces. Some of the more complex and advanced interatomic potentials can describe multiple charge states of hydrogen [244,245], but these come at greater computational cost and have shown limited robustness and transferability. Recent developments of machine-learning potentials for MD also show good promise to facilitate HE research [246–248].  

In contrast, the hybrid quantum mechanics-molecular mechanics (QM-MM) method is a promising development for larger-scale simulations of hydrogen in metals. This approach divides a simulation cell into two or three concentric regions. Figure 19 shows an example in which an inner region centered around the hydrogen atoms uses DFT to describe the chemical interactions with quantum mechanical accuracy, while the outer region uses classical potentials to describe the long-range structure of the microstructural feature of interest. An intermediate “buffer” region where both DFT and classical potentials are used is often also  

added to provide convergence and eliminate artifacts of discontinuity between the two regions. QM-MM has proven successful for molecular and biological systems [249], but it has only recently started to be used for solid-state metallic systems, for example, in the investigation of the interaction between hydrogen and dislocation in BCC Fe [250]. More applications of this new method with the continuing increase of computational power can be expected in near future.  

![](images/4dd728104a0c393d8d8fdef10448cd342d7ea09fb9f87df336d92d266364b7f7.jpg)  
Figure 19. 2D slice of a MM/QM model to simulate a hydrogen atom. The small grey sphere in the inset is the hydrogen atom in a screw dislocation in an FCC lattice, where the color indicates the level of theory used to compute forces on those atoms: orange indicates quantum mechanics (typically DFT), purple indicates classical molecular mechanics potentials (e.g., embedded atom method, EAM), and blue indicates a buffer region where both approaches are used to avoid discontinuities.  

The methods above can be paired with other techniques when nuclear quantum effects are important. An example is path integral molecular dynamics (PIMD) [251,252], which has made progress in the last decade to make it approachable even at the DFT level of theory [212,253–258]. In PIMD, instead of following one trajectory of motion dictated by Hook’s and Newtown’s laws, the simulation follows several imaginary trajectories and integrates between them to yield a probability of the hydrogen position and vector. These additional aspects indicate changes to the properties of hydrogen. Figure 20 shows that the predicted  

diffusivity of hydrogen in BCC iron can be underestimated by several orders of magnitudes if nuclear quantum effects are not included [207], and this is supported by literature findings [205,206,208]. The same study found that approximately $30 \%$ of the hydrogen binding to a vacancy in BCC iron is due to finite temperature effects, and about half of that arises from nuclear quantum fluctuations [207]. In addition to PIMD, the Many-Interactive-World theory of Hall, Deckert, and Wiseman [259], recently implemented by Sturniolo [260], has received increasing attention in hydrogen modeling. This approach complements PIMD and describes the ground state rather than a dynamic state at a finite temperature. These approaches provide a path to include quantum effects in understanding hydrogen trapping.  

![](images/6bbcb5af39143c501dcd7291de5aceda19f6c03ae49edb6b0747f82021a6821b.jpg)  
Figure 20. Effect of including nuclear quantum effects (including tunneling) on the calculated diffusivity of hydrogen in BCC-Fe. Hollow points only consider classical mechanisms (classical molecular dynamics). Filled points include nuclear quantum effects through path integral methods. Red points use tight-binding to describe inter-atomic interaction from [207], blue points use classical potentials from [205]. The green line is experimental data from [161,261] and the red line is quantum transition state theory (which also accounts for quantum tunneling) from [211]. Inset is the density distribution of hydrogen (blue iso-surfaces) in the BCC-Fe lattice (red sphered). Reproduced from [207]  

# 3.2.2. Thermal desorption analysis  

Experimentally, thermal desorption analysis (TDA) and hydrogen permeation tests are both used to measure hydrogen trapping. A TDA set-up is illustrated in Figure 21A. A hydrogencharged bulk specimen is placed in a programmable furnace that connects to a gas detector (either a gas chromatograph or a quadrupole mass spectrometer), a vacuum pump to evacuate the desorbed gas, and, in some cases, an inert purging gas (typically nitrogen or helium) to minimize artifacts from residual ambient gas in the chamber [188] and to avoid gas-surface reactions. Desorbed hydrogen is measured as the specimen is heated (Figure 21B). Hydrogen desorption peaks at different temperatures are attributed to the desorption of hydrogen from various microstructural hydrogen traps. This is supported by knowledge of the specimen microstructure obtained by using advanced characterization techniques such as transmission electron microscopy (TEM) [262,263]. Hydrogen de-trapping is a thermally activated process, so the de-trapping energy of a peak associated with a specific hydrogen trap can be evaluated by repeating desorption experiments with different heating rates on the same material (but not the very same specimen since the heating can change the surface and microstructure of the specimen) [61]. TDA has also been used in isothermal mode to allow the measurement of hydrogen diffusion at various temperatures [264,265].  

Additional insight about the link between specific microstructural features and hydrogen desorption peaks is possible by comparing the TDA of specimens that have different heat treatments or different compositions [180]. However, the assignment of peaks can be speculative [188] and it is common for a large peak to have contributions from multiple overlapping constituent peaks, (e.g., Figure 21B), which then requires a deconvolution process to link the constituent peaks with individual microstructural features [182]. Contemporary hydrogen trapping research usually combines TDA data about the trapped hydrogen content and trapping energies with data obtained using complementary analytical techniques [73,162,182,183].  

![](images/550bc40f6c022c9ecdf0f99a1928fd86ae57dc13b44ec13f5df15b4fb89bbb81.jpg)  
Figure 21. Thermal desorption analysis for the study of hydrogen trapping. (A) Thermal desorption spectrometer setup with inert gas purging. (B) Example TDA data and peak deconvolution from a martensitic steel quenched from the austenite temperature (experimental and simulated datasets) [262].  

The time-to-test, the environment, and the specimen dimensions are the most significant variables for hydrogen quantification by TDA [156]. Figure 22A shows that the amount of hydrogen loss from iron specimens over time (where hydrogen absorption is endothermic) is greater if the specimens were held in vacuum than in argon, Figure 22B shows that smaller specimens retain less hydrogen, and that there is fast hydrogen loss in vacuum, consistent with findings in [268]. These issues explain some of inconsistency of hydrogen measurements between research groups and raise issues that need to be considered for quantitative hydrogen analyses on microscopic specimens where hydrogen egress is rapid, such as specimens prepared for microscopy experiments. Recent developments in low  

temperature TDA (L-TDA, or cryogenic TDA as C-TDA) addresses some of the challenges in retaining hydrogen that desorbs at room temperature or below [185,186].  

![](images/b2b9571df6b2cbfc057e14e08bda25501d7c251e2ae023efdd871e88b57d216d.jpg)  
Figure 22. The influence of TDA experimental parameters. Hydrogen in iron samples as a function of (A) holding time after hydrogen charging in both argon and vacuum environments and (B) thickness after exposure to vacuum for two different durations [156].  

# 3.2.3. Hydrogen permeation  

A hydrogen permeation setup and the steady-state hydrogen concentration profile through the specimen are illustrated in Figure 23A and B [187]. The specimen is generally in the form of an approximately $1 \mathrm { m m }$ thick sheet (L in Figure 23B), and is the working electrode of both electrolytic cells in Figure 23A. Hydrogen is generated at the specimen surface in the lefthand cell by cathodic hydrogen charging either at a constant potential $( \Delta \mathsf { V } _ { 1 } )$ , as noted in the figure, or a constant current density. The applied potential generates a hydrogen fugacity that is designated as fH2 in Figure 23B, which establishes an equilibrium hydrogen content $\left( C _ { H } \right)$ in the specimen that can be evaluated via Sieverts’ law, i.e. Equation (9), and can be evaluated from the steady state hydrogen flux through the specimen. The hydrogen diffuses through the metallic specimen from the hydrogen-charging side to the exit side where the hydrogen flux is measured as a current as the hydrogen is oxidized in the oxidation cell by the application of a suitable potential $( \Delta \mathsf { V } _ { 2 } )$ to the working electrode. The technique is sensitive to small hydrogen fluxes through the specimen as it is possible to reliably measure a  

![](images/04c5fa6c758f2be291f2b81f6c29c7756e331a73bce2da2c9c8f6ecf72d1f944.jpg)  
Figure 23. Hydrogen permeation. (A) Schematic of the hydrogen permeation experiment. (B) Activities at the specimen surface. (C) Example hydrogen trapping measurement by a decay transient (from $- 1 . 2 \mathrm { V }$ to -1.1 V). A 3.5NiCrMoV medium strength steel and 0.1 NaOH charging solution were used. (C) is reproduced from [273].  

A typical permeation experiment uses an inert gas such as nitrogen sparged into the hydrogen entry cell to prevent the evolution of surface gas bubbles that can affect the active area for the reaction. De-aeration of the solution in the oxidation cell is used to remove the current associated with the oxidation of dissolved oxygen in the solution. The exit surface of the specimen is typically coated with Pd (or Ni) to prevent oxidation. Generally, there is a surface oxide on any metal specimen (regardless of the specimen preparation method), and long-term pre-charging has been shown to be required for hydrogen charging of steels at moderate hydrogen fugacities to reduce the surface oxide to a stable condition and avoid irreproducible hydrogen permeation transients. The hydrogen concentration is linear across the specimen toward the exit side where $C _ { H } = 0$ under steady state conditions.  

Any alloy specimen has reversible hydrogen traps, as indicated in Figure 13, and the decrease of the hydrogen charging potential $( \Delta \mathsf { V } _ { 1 } )$ decreases the entry-side hydrogen fugacity leading to a decay transient measured at the exit side. Figure 23C shows how the hydrogen decay transient can be used to estimate the amount of reversibly trapped hydrogen by comparing it with the simulated data for a trap-free specimen. The trapping energy can also be obtained by adjusting the energetic factors such as temperature [273].  

# 3.2.4. Microscopy techniques  

In recent years, microscopy has been used to correlate hydrogen and microstructural features. Microscopic characterization of hydrogen is challenging for four reasons. First, hydrogen is mobile in metallic specimens and can desorb from the specimen rapidly. Second, microscopic specimens have generally small dimensions and total hydrogen egress is faster from a specimen with small dimensions. Third, conventional electron microscopes typically cannot detect hydrogen, due to the low atomic mass of hydrogen and low interactivity with the incident electron beam [274–277]. For this reason, electron-based techniques are not generally useful for the characterization of hydrogen unless it is chemically bonded in stable phases. Fourth, residual hydrogen gas is present in the vacuum system of ion beam or  

electron microscopes [278–280], so the source of any detected hydrogen is uncertain [281,282]. The techniques available for the characterization of hydrogen trapping are summarized in a comprehensive review by Koyama et al. [86]. Here we introduce these techniques in three groups according to their mode of hydrogen detection.  

Firstly, neutron beams can provide a contrast between hydrogen isotopes and other elements based on their distinct scattering cross-sections [283]. Neutron imaging can be used to map the distribution of hydrogen with sub-millimeter precision by comparing specimens with and without hydrogen [284,285]. Neutron imaging is non-destructive and can also provide reconstructed 3-D data.  

Secondly, spatial distribution of hydrogen can be mapped by using spatially resolved mass spectroscopy techniques such as secondary ion mass spectroscopy (SIMS) [286] and atom probe tomography (APT) [29,86]. The methods utilize ion bombardment and field evaporation, respectively, to remove and detect atoms from the specimen, including hydrogen, allowing the creation of atom maps at the micro- and nano-scale. Both techniques are sensitive to light elements, but the analysis of hydrogen is complicated by the presence of hydrogen as a residual gas in their vacuum chambers. Uncertainty over the origin of the hydrogen detected can be circumvented by using deuterium $^ 2 \mathrm { H }$ or D), the second most abundant hydrogen isotope. Deuterium has a larger atomic mass that is easily differentiated from the primary isotope of hydrogen (protium, $^ 1 \mathrm { H }$ ) by mass spectrometers, and can be used during charging (if charging with hydrogen is a part of the experiment) [87,198,235,286– 293]. The different masses and hence slightly different diffusivities of $\mathrm { ^ { 1 } H }$ and $^ 2 \mathrm { H }$ [208] do not normally significantly influence the distribution of hydrogen within samples at ambient conditions [294]. Hydrogen loss is a particular problem because of the small specimen size for SIMS and APT [293]. For APT, hydrogen loss has been mitigated using cryogenic sample transfer to inhibit hydrogen desorption, which led to cryo-APT  

[87,198,288,289,291,292,295–297]. Cryogenic transfer/analysis for SIMS is also possible and has been demonstrated for a ferritic steel [298], but is not yet available for the NanoSIMS. Even without cryogenic capabilities, NanoSIMS has been successfully used to analyze hydrogen charged samples for a range of metallographic systems [235,290,299–301].  

Thirdly, hydrogen trapping can also be characterized by decorating the sample with a chemical or physical agent that can interact with the hydrogen and can represent the location of hydrogen. The techniques using silver decoration and an integrated microscope with good spatial resolution was designated. The silver ions on the surface of a hydrogen-charged specimen are reduced by the hydrogen that is desorbed from the specimen bulk according to the following reaction:  

$$
\mathrm { A g ^ { + } + H _ { a d s }  A g + H ^ { + } }
$$  

The $\mathbf { A } \mathbf { g } ^ { + }$ ion can be deposited on the surface using an Ag-containing chemical such as AgBr. The reduced metallic $\mathbf { A } \mathbf { g }$ atoms reveal the hydrogen-rich regions. The hydrogen microprint technique (HMT) operates similarly to the silver decoration method, relying on the reduction and deposition of silver atoms [302–304]. The main distinction lies in the use of an $\mathrm { A g } ( \mathrm { C N } ) 2$ aqueous solution, immersing the specimen surface for silver decoration, in contrast to the approach using an AgBr emulsion. Another similar method decorates the sample surface with hydride-forming materials such as palladium to induce a localized change in conductivity, which can be measured using a scanning Kelvin probe (SKP) which detects hydrogen at the sample surface. The technique in combination with high-resolution scanning probe microscope is called scanning Kelvin probe force microscopy (SKPFM) [305–307]. These techniques require a surface that is oxide-free prior to the application of the hydrogensensitive decoration. The temporal and spatial resolutions of these techniques were summarized by Koyama et al. as shown in Figure 24 [86].  

![](images/51781ac6095a81a61ba06da6ba16dd4bc9325d5274ec0e60c43ffce5e2b96096.jpg)  
Figure 24. Overview of spatial and temporal resolutions of common hydrogen mapping techniques. SKP(FM): scanning Kelvin probe (force microscopy). APT: atom probe tomography. SIMS: secondary ion mass spectroscopy. HMT: hydrogen microprint technique. TDS(A): thermal desorption spectroscopy (analysis). Reproduced from [86].  

# 3.3. Characterization of hydrogen trapping  

The different microstructural features that act as hydrogen traps were illustrated in Figure 17.  

Figure 25 and Table 1 illustrate the hydrogen trapping energies of common traps $\left( - E _ { b } \right)$ in a BCC iron matrix. The scatter is attributed to both the trap structure and measurement details [188]. Figure 25 indicates that lattice defects (dislocations and GBs) and precipitates with coherent interfaces have a median trapping energy less than $5 0 \mathrm { k J / m o l }$ (often defined as the reversibility limit); whereas less coherent precipitates have higher hydrogen trapping energies. Many early studies (particularly those before 1990 [287,288]) did not consider the contribution of the substructures of the trapping features, e.g. vacancies in carbides. It may now be prudent to revisit the trapping properties of some of these trap types now that better techniques are available to measure the hydrogen within different phases and at different microstructural features.  

![](images/53050fab6bafb809b6b8888e587c5dd065ed302fcd86e48c5b9b977ca84f6ed2.jpg)  
Figure 25. Comparison of literature data for hydrogen trapping energies $( - E _ { b } )$ for common features in the BCC iron matrix. Reversibility of hydrogen trapping is defined as $5 0 \mathrm { k J / m o l }$ . Reproduced from [233]  

Table 1. Trapping energies of common hydrogen traps in the BCC iron matrix
