Repository: TechnicolorGUO/InteractiveSurvey

<picture>
    <source media="(prefers-color-scheme: dark)" srcset="https://github.com/TechnicolorGUO/InteractiveSurvey/blob/main/resources/logo1.svg">
    <source media="(prefers-color-scheme: light)" srcset="https://github.com/TechnicolorGUO/InteractiveSurvey/blob/main/resources/logo1.svg">
  </picture>
<div align="center">
<hr>

[Quick Start](#quick-start) | [Use Docker(Recommended)](#use-docker) | [Paper](https://arxiv.org/abs/2504.08762)

</div>

---

## 📰 News  
<table>
  <tr>
    <td style="white-space: nowrap;"><strong>2025/4/15</strong></td>
    <td>The paper <strong><a href="https://arxiv.org/abs/2504.08762">InteractiveSurvey: An LLM-based Personalized and Interactive Survey Paper Generation System</a></strong> is now released! 🎉✨</td>
  </tr>
</table>

---

## Introduction

**InteractiveSurvey** is an **interactive** and **personalized** tool designed to help researchers efficiently conduct **literature reviews**. By leveraging **natural language processing (NLP)** and **Large Language Models (LLMs)**, it enables users to collect, organize, and generate structured literature surveys **effortlessly**.

### 🔥 Key Features:
- **📝 Automatic Literature Review Generation**: Extract key insights from papers and generate structured literature surveys.  
- **💡 Interactive Exploration**: Dynamically filter, refine, and customize your survey in real-time.  
- **📄 PDF Export**: Easily generate high-quality literature surveys in PDF format with either **Markdown** or **LaTeX**.  
- **⚡ Multimodality**: Extract figures from references and insert customized figures by yourself.
- **🐳 Docker Support**: Quickly deploy and run the application in a containerized environment.  
https://github.com/user-attachments/assets/15beefae-3b85-453e-a10d-3c210a80933b


---

<hr>

## Examples

### Markdown Example
https://github.com/user-attachments/assets/fdf48927-ae0f-4040-9595-4a509ea62f08

### LaTeX Example


https://github.com/user-attachments/assets/db2b08f5-a328-43e1-9ae9-41c09b54214b


<hr>

## Quick Start

Interactive requires Python 3.10. A minimum 20G disk space is required

### 1️⃣ Clone the Repository  
Clone the repository to your local machine:  
```sh
git clone https://github.com/TechnicolorGUO/InteractiveSurvey
cd InteractiveSurvey
```

### 3️⃣ Configure Environment Variables
Create a  `.env` file in the root directory of the project and add the following configurations:
```env
OPENAI_API_KEY=<your_openai_api_key_here>
OPENAI_API_BASE=<your_openai_api_base_here>
MODEL=<your_preferred_model_here>
```
Replace the placeholders with your actual OpenAI API key, API base URL, and preferred model.

To test the system on GPU, you also need to follow the instructions provided by [MinerU](https://github.com/opendatalab/MinerU/tree/master):
- [Ubuntu 22.04 LTS + GPU](https://github.com/opendatalab/MinerU/blob/master/docs/README_Ubuntu_CUDA_Acceleration_en_US.md)
- [Windows 10/11 + GPU](https://github.com/opendatalab/MinerU/blob/master/docs/README_Windows_CUDA_Acceleration_en_US.md)

### 4️⃣ Run the Application
Start the development server by running the following command:
```sh
python src/manage.py runserver 0.0.0.0:8001
```
_(Replace 8001 with any available port number of your choice.)_

### 5️⃣ Access the Application
Once the server is running, open your browser and navigate to:
```
http://localhost:8001
```
You can now use the ​Auto Literature Survey Generator to upload, analyze, and generate literature surveys!

<hr>

### GPU Version
If you have GPU support, you can build and run the GPU version of the Docker container using the following commands:
```bash

### CPU Version
If you do not have GPU support, you can run the CPU version of the Docker container. *​Note*: Before building and running, you need to manually remove the following line from the `scripts/additional_scripts.py` file:
```python
"device-mode": "cuda",
```
Then run the following commands:
```bash

## Direct Survey Generation Without Frontend

If you want to generate surveys directly without using the frontend, follow these steps:

1. Navigate to the `src/demo/survey_generation_pipeline` directory:
```bash
cd src/demo/survey_generation_pipeline
```
2. Copy the `.env` file to this directory. If you already have a .env file in the root of your project, you can copy it like this:
```bash
cp ../../../.env .
```
*Note*: Ensure the `.env` file contains the required configurations (e.g., `OPENAI_API_KEY`, `OPENAI_API_BASE`, and `MODEL`).

3. Run the pipeline directly:
```bash
python main.py
```
This will execute the survey generation pipeline on our sample PDFs and output the results (.md and .pdf) to the `result` folder directly.

4. Modify the script for your own sample
The `main.py` contains the following code to generate a survey:

```python
if __name__ == "__main__":
    root_path = "."
    pdf_path = "./sample_pdfs" #Set this to the path of the folder containing your PDF files.

File: surveys/physics/Proton-Conducting Zirconates in Hydrogen Devices/LLMxMapReduce/5_1_2025, 6_25_32 PM_Proton-Conducting Zirconates in Hydrogen Devices.md (part 1 of 5)
# 5/1/2025, 6:25:32 PM_Proton-Conducting Zirconates in Hydrogen Devices  

# 0. Proton-Conducting Zirconates in Hydrogen Devices  

# 1. Introduction  

The increasing global energy demand and the urgent need to mitigate climate change necessitate the development of clean and efficient energy technologies [25]. Hydrogen energy systems, including fuel cells and electrolyzers, are crucial components of a sustainable energy future, enabling the conversion of chemical energy to electrical energy and the production of hydrogen from renewable sources [14,21]. Advanced materials, particularly solid-state ion conductors, are central to the performance and viability of these devices [25].  

Traditionally, high-temperature solid oxide cells (SOCs) utilize oxygen-ion conducting electrolytes like yttria-stabilized zirconia (YSZ), requiring operating temperatures typically around $\boldsymbol { 1 0 0 0 ^ { \circ } \mathrm { C } }$ to achieve sufficient ionic conductivity (e.g., $0 . 1 S c m ^ { - 1 }$ ) [9]. These high temperatures impose stringent requirements on materials, leading to increased fabrication costs, thermal cycling issues, and material degradation [15,18]. Low-temperature alternatives, such as polymer electrolyte membrane (PEM) fuel cells, operate at much lower temperatures but face challenges including the complex synthesis, high cost of membrane materials like Nafion, and narrow operating temperature ranges [8].  

<html><body><table><tr><td>Technology</td><td>Operating Temperature</td><td>Electrolyte Type</td><td>Key Advantages / Challenges</td></tr><tr><td>High-Temperature SOCs</td><td>~ 1000°℃</td><td>Oxygen-ion conductor (YSZ)</td><td>High conductivity; High costs, thermal cycling issues, material degradation at high T.</td></tr><tr><td>Low-Temperature PEMs</td><td>Low</td><td>Proton conductor (Nafion)</td><td>Low operating T; Complex synthesis, high cost, narrow operating range.</td></tr><tr><td>Intermediate- Temperature PCCs</td><td>300-600°C</td><td>Proton conductor (Zirconates)</td><td>Balance performance& between high-T SOCs and low-T PEMs. stability; Bridge gap</td></tr><tr><td>Proton-Conducting Zirconates</td><td>300-600°C</td><td>Proton conductor</td><td>High proton conductivity, excellent chemical stability (H2O/CO2); High sintering T, lower intrinsic conductivity than cerates,electrode kinetics.</td></tr></table></body></html>  

Proton-conducting ceramic fuel cells (PCFCs) and proton-conducting ceramic electrolysis cells (PCECs), operating in the intermediate temperature range (typically $3 0 0 { - } 6 0 0 ^ { \circ } \mathrm { C }$ ), offer a compelling balance between performance and material stability, bridging the gap between high-temperature SOCs and low-temperature PEM systems [3,14,21,26,27]. Proton conductors, which facilitate the migration of protonic species like $H ^ { + }$ , $H _ { 3 } O ^ { + }$ , and $N H _ { 4 } ^ { + }$ ions [16], are the core components of these intermediate-temperature devices.​  

Among various candidate materials, acceptor-doped perovskite-type oxides, particularly those based on barium zirconate ( $B a Z r O _ { 3 }$ ), have emerged as highly promising ceramic proton conductors [3,5,12,15,16,26,32]. Barium zirconate is a wellstudied ceramic oxide with versatile applications, recognized for its potential as a high-temperature proton conductor when aliovalent cations substitute for zirconium [17].​  

Proton-conducting zirconates offer significant advantages for hydrogen devices operating at intermediate temperatures. They exhibit high proton conductivity and crucially, excellent chemical stability, particularly in atmospheres containing $H _ { 2 } O$ and $C O _ { 2 }$ ​ , where traditional cerate-based electrolytes (e.g., $B a C e O _ { 3 }$ ) are prone to chemical corrosion and electrochemical degradation [3,26,32]. This stability makes zirconates suitable for applications like hydrogen production via water or hydrocarbon electrolysis, natural gas conversion, and ammonia synthesis [3,5,12,26,27]. Furthermore, operating at intermediate temperatures can reduce the thermodynamic constraints on certain reactions, such as ammonia electrosynthesis, and potentially enable the use of less expensive, noble-metal-free catalysts [27].  

Despite their potential, the development and application of proton-conducting zirconates face several significant challenges. A major hurdle is the high sintering temperature required to achieve dense electrolyte films (typically $\geq 1 6 0 0 ^ { \circ } \mathrm { C }$ for $B a Z r O _ { 3 }$ ​ -based materials), which leads to high preparation energy consumption, difficulty in processing thin films, and undesirable interface side reactions [3,32]. While zirconates boast superior chemical stability, their intrinsic proton conductivity is often lower than that of cerates, necessitating ongoing research into doping strategies and structural modifications to enhance ionic transport properties [26,32]. Material challenges also include optimizing thermal expansion compatibility with other cell components and improving electrode kinetics, particularly for air electrodes in reversible cells, where conventional materials are unsuitable due to limited proton conductivity and instability under high steam concentrations [12,21].​  

This review aims to provide a comprehensive overview of proton-conducting zirconates for hydrogen devices. We will explore the fundamental principles governing proton conduction in these materials and analyze recent advances in their synthesis and characterization. The review will then detail their application in various hydrogen technologies, including fuel cells, electrolyzers, and other electrochemical reactors. Key challenges related to material properties, cell fabrication, and long-term stability will be discussed, alongside emerging strategies and future research directions to overcome these limitations. The scope is primarily focused on acceptor-doped barium zirconate perovskites, while briefly acknowledging alternative zirconate structures and related materials where relevant.  

# 2. Fundamentals of Proton Conduction in Zirconates  

Proton conduction in metal oxides, particularly perovskite‐type zirconates, relies on hydrogen acting as a protonic charge carrier. This conductivity arises from the incorporation of water vapor into the oxide lattice, leading to the formation of mobile protonic defects, specifically hydroxyl groups \(OH_{O}^{\bullet}\) residing on oxygen sites [15,16,20,22].  

The fundamental chemical reaction for proton incorporation—or hydration—involves the dissociative absorption of water molecules into pre-existing oxide-ion vacancies \(V_{O}^{\cdot\cdot}\). This process can be represented in Kröger–Vink notation by the equilibrium reaction [15,16]:  

where \(V_{O}^{\cdot\cdot}\) denotes an oxygen vacancy with a double positive effective charge, $\backslash ( 0 \_ \{ 0 \} \wedge \{ x \} \backslash )$ represents a neutral lattice oxygen ion, and $\backslash ( { \mathsf { O H \_ } } \{ { \mathsf { O } } \} \wedge \{ \backslash { \mathsf { c d o t } } \} \backslash )$ signifies a proton (hydrogen ion) associated with a lattice oxygen site, carrying a single positive effective charge relative to the neutral lattice [15,16,20,22]. Alternatively, the reaction can be expressed as  

where \(H_{i}^{\cdot}\) represents an interstitial proton [16]. The concentration of these protonic defects is directly related to the concentration of available oxygen vacancies and the hydration enthalpy, and it is also dependent on the partial pressure of water vapor (\(p_{H_2O}\)) [15,22].​  

The equilibrium constant for the hydration reaction is given by   
\^{2}}{p_{H_2O}},   
\]​  

and this equilibrium shifts to the left (decreasing proton concentration) as temperature increases due to the endothermic nature of the hydration process [15,16].  

Proton transport in these oxide materials primarily occurs via the Grotthuss mechanism [8,16,20,22]. This mechanism involves two key steps: the rotation of the hydroxyl $\left( \backslash \left( \mathsf { O H } \backslash \right) \right)$ bond and the subsequent hopping of the proton from one lattice oxygen ion to an adjacent one [20,22]. This hopping occurs through a hydrogen bond network formed within the hydrated structure [8]. Experimental evidence, such as neutron scattering studies, supports the existence of proton polarons in hydrated metal oxide proton conductors, suggesting that the mobile proton is coupled with local lattice distortions [1].  

The intrinsic crystal structure and induced defect chemistry significantly influence both proton concentration and transport pathways. Oxygen vacancies, essential for the initial hydration step, are typically introduced in zirconates by doping the Zr site with lower-valent cations (e.g., $\vert n \vert ( \sp { \wedge } \{ 3 + \} \backslash )$ substituting for $Z \ r \backslash ( \ r \wedge \{ 4 + \} \backslash ) )$ to maintain charge neutrality [4]. The concentration of these vacancies directly affects the maximum possible proton concentration achievable through hydration [22]. Beyond simply providing hydration sites, doping also induces local distortions in the average cubic perovskite structure. Studies on $\backslash ( \backslash \mathsf { t e x t } \{ \mathsf { B a l n } \} \_ { - } \{ \mathsf { x } \} \backslash \mathsf { t e x t } \{ \mathsf { Z r } \} \_ { - } \{ \mathsf { 1 - x } \} \backslash \mathsf { t e x t } \{ 0 \} \_ \{ -  \{ 3 \ – \backslash \mathsf { f r a c } \{ \mathsf { x } \} \{ 2 \} \} \backslash )$ show that these distortions, driven by the size and charge differences between dopant and host ions, can propagate through the structure beyond a certain dopant threshold (e.g., between $ \lvert x = 0 . 1 0  )$ and $\backslash ( x = 0 . 2 5 \backslash ) \}$ ), and these extended distortions can be favorable for proton transport [4]. Cationic lattice disorder—such as that present in high-entropy oxides or perovskites—creates a distribution in cation– oxygen bond lengths and localized strain. This disorder can influence energy barriers for proton transport, affect the tendency for defect clustering (including proton trapping), and consequently alter ionic conductivity [20,22]. The entropy of migration, related to the number of equivalent proton paths, may also be affected by high configurational entropy in disordered structures, potentially creating a frustrated energy landscape that relaxes constraints on jump trajectories and enhances mobility [22]. Furthermore, the dynamic interaction between protons and the lattice is crucial; proton motion— including hydroxyl rotation and hopping attempts—strongly couples with and can damp certain phonon modes, with the strength of this coupling being dependent on the specific dopant [23].  

Operating conditions such as temperature and partial pressure of water vapor dramatically impact proton conduction. As   
noted, increasing temperature shifts the hydration equilibrium to the left, decreasing proton concentration if sufficient   
water vapor is available [15,16]. However, proton transport itself is a thermally activated process, and proton mobility   
generally increases with temperature following an Arrhenius dependence, described by​   
\  

where $\langle ( \backslash \mathsf { s i g m a \_ } \{ 0 \mathsf { H \_ } \{ 0 \} ^ { \wedge } \{ \backslash \mathsf { b u l l e t } \} \} \backslash )$ is the proton conductivity, \(E_{a}\) is the activation energy, $\left\backslash ( \boldsymbol { \mathsf { k } } \right\backslash )$ is the Boltzmann constant, and $\left. { \left( { \mathsf { T } } \right\backslash } \right)$ is the temperature [15]. The pre-exponential factor \(\sigma_{OH_{O}^{\bullet}}^\*\) is proportional to the product of the proton concentration and the proton mobility (denoted by $\langle ( \mathsf { I m } \mathsf { u \mathrm { \_ } } \{ 0 \mathsf { H \_ } \{ 0 \} ^ { \wedge } \{ \mathsf { U } \mathsf { b u } \mathsf { u } \mathsf { u } \mathsf { t } \} \} \rangle ) \rangle$ [15]. Therefore, the overall proton conductivity is a product of proton concentration (which decreases with increasing temperature at constant \ $( \mathsf { p } _ { - } \{ \mathsf { H } _ { - } 2 \mathsf { O } \} \backslash ) \big .$ and proton mobility (which increases with increasing temperature). This leads to a maximum in proton conductivity at intermediate temperatures. The partial pressure of oxygen can also influence defect chemistry, particularly at high temperatures, by affecting the oxidation state of transition metal dopants, which in turn can alter the concentration of oxygen vacancies and potentially introduce electronic charge carriers (holes) that compete with proton conduction.​  

The activation energy $\left( \backslash ( \mathsf { E _ { - } } \{ \mathsf { a } \} \backslash ) \right)$ for proton conduction is a critical parameter reflecting the energy barriers to proton transport, including the barrier height for hopping, migration entropy, and proton trapping energy [15,22]. Lower activation energies typically indicate faster proton dynamics. Activation energies characteristic of the Grotthuss mechanism are typically below $0 . 4 \ : \mathrm { e V }$ , as seen in various proton conductors [8]. Comparing activation energies across different zirconate systems allows for correlation with variations in structural features, dopant type and concentration, and resultant defect chemistry. Systems with optimized structures that facilitate efficient proton hopping pathways and minimize trapping sites tend to exhibit lower activation energies and consequently higher proton mobility. For instance, the propagation of structural distortions induced by doping in \( \text{BaIn}_{x}\text{Zr}_{1-x}\text{O}_{3-\frac{x}{2}} \) appears favorable for proton transport, implying a possible correlation with reduced energy barriers in the presence of these extended distortions [4].​  

In summary, proton conduction in zirconates fundamentally relies on the hydration of oxygen vacancies to form mobile hydroxyl defects which transport charge via the Grotthuss mechanism. The concentration of these carriers is dictated by oxygen vacancy concentration and operating conditions $( \backslash ( { \mathsf { T } } \backslash ) , \backslash ( { \mathsf { p } } _ { - } \{ { \mathsf { H } } _ { - } 2 { \mathsf { O } } \} \backslash ) )$ , while their mobility is intrinsically linked to the crystal structure, dopant-induced distortions, lattice disorder, and energy barriers $\big ( \backslash ( \mathsf { E \_ } \{ \mathsf { a } \} \backslash ) \big )$ for hopping, rotation, and detrapping.​  

# 3. Material Synthesis and Processing  

The performance of proton‐conducting zirconates in hydrogen devices is intrinsically linked to their material properties, which are dictated by the chosen synthesis and processing routes. Effective material synthesis and processing techniques are paramount for producing high‐quality zirconate powders or films with controlled microstructure, desired phase purity, and ultimately, optimized proton conductivity and long‐term stability [1,18].  

Various synthesis methods are employed to produce proton‐conducting zirconate powders and related materials. The solid‐state reaction method is a widely used approach, involving the high‐temperature treatment of mixed precursor powders [17,20,21,22,25,26,28]. This technique relies on solid‐state diffusion, requiring high temperatures (often exceeding $\boldsymbol { 1 4 0 0 ^ { \circ } \mathrm { C } }$ ) and controlled atmospheres and durations to achieve reaction completeness and desired phases, as demonstrated for materials like  

${ \cal D } y _ { 2 } { \cal Z } r _ { 2 } { \cal O } _ { 7 }$ ​ ( $\mathtt { 1 6 0 0 ^ { \circ } C } )$ [28],  

$B a H f _ { 0 . 8 } Y _ { 0 . 2 } O _ { 3 }$ ​ $\mathtt { 1 0 5 0 ^ { \circ } C } )$ [21], and  

$B a Z r O _ { 3 }$ ​ ( $1 5 0 0 ^ { \circ } \mathsf C$ or 1773 K) [17]. While versatile, a key challenge associated with solid‐state reaction, particularly during subsequent conventional sintering, is achieving high densities without detrimental grain growth or the formation of resistive grain boundary phases [14].  

Wet‐chemical methods, such as sol–gel and coprecipitation, offer alternative routes for synthesizing precursor powders, often providing better homogeneity and finer particle sizes compared to traditional solid‐state mixing [25,27,28,29]. Techniques like gel‐casting have been successfully applied to synthesize yttrium‐doped barium zirconate powders [29], while coprecipitation is used for materials like BCY [27]. These methods allow for precise control over chemical parameters (concentration, pH, temperature), influencing gelation kinetics, particle morphology, and the microstructure of the final powder [29]. A co‐ions complexation method (CCM) has also been explored for pyrochlore lanthanum zirconate synthesis at a relatively lower temperature of $1 3 0 0 ^ { \circ } \mathsf C$ [28], indicating the potential of wet chemistry to reduce processing temperatures for certain phases.​  

The synthesis parameters directly influence the resulting microstructure (grain size, density, porosity) and phase purity of zirconate materials [1,18]. High‐temperature sintering, often necessary for densification after powder synthesis, can lead to excessive grain growth, increasing grain boundary resistance which is a significant factor affecting total proton conductivity in polycrystalline materials. Achieving high density while maintaining a fine‐grained microstructure or controlling grain boundary properties remains a critical challenge in conventional processing.  

To overcome the limitations of conventional sintering and achieve improved material properties, advanced techniques are being explored [3]. Co‐sintering strategies, for example, have demonstrated the ability to achieve high relative densities exceeding $9 5 \%$ for BZY electrolyte layers at temperatures as low as $1 4 5 0 ^ { \circ } \mathsf C$ by leveraging the shrinkage stress from a supporting layer [3,27]. While still involving elevated temperatures, these methods represent progress towards reducing the thermal budget or improving densification efficiency compared to conventional bulk sintering. The potential of other advanced sintering techniques like spark plasma sintering (SPS) or novel low‐temperature synthesis routes is recognized for their capacity to yield dense materials with tailored microstructures, potentially reducing processing costs and enhancing performance [3].  

For miniaturized hydrogen devices, the fabrication of thin or ultra‐thin proton‐conducting zirconate films is essential for minimizing ohmic resistance. A variety of thin‐film deposition methods are utilized, each with distinct advantages and challenges [3]. Vapor deposition techniques include pulsed laser deposition (PLD), known for its ability to control crystal structure and produce dense, grain boundary–free columnar films with low ohmic resistance on a laboratory scale, though its scalability is limited [15,18]. Atomic layer deposition (ALD) offers exceptional conformality and precise thickness control at the nanometer scale, beneficial for optimizing electrode interfaces or depositing highly uniform layers [15,18]. Sputtering is another widely used physical vapor deposition method for depositing electrolytes on various substrates [15,18]. Other  

vapor phase methods like Electron Beam Physical Vapor Deposition (EB-PVD) or Directed Vapor Deposition (EB-DVD) and plasma spraying techniques (APS, SPPS, suspension plasma spraying) are also employed for depositing ceramic coatings, including rare earth zirconates [7,28].​  

Solution-based deposition methods, such as spray coating (including suspension spray coating and electrostatic spray deposition – ESD), spin coating, and vacuum-assisted dip coating, provide more facile and potentially economical alternatives, especially for larger areas [1,14,15,18]. Vacuum-assisted dip coating, for instance, has shown efficacy in producing uniform and thin electrolyte layers [14]. While generally simpler, controlling the density and microstructure (e.g., porosity in spray-coated films) can be more challenging with these methods compared to vacuum techniques [15]. Regardless of the specific deposition technique, precise control over process parameters (temperature, atmosphere, deposition rate, precursor composition) is critical as they directly influence the resulting film's crystal structure, density, defects, strain, and stoichiometry, all of which profoundly impact microstructure and proton conductivity [1,18,24]. The ability of techniques like PLD and ALD to control material properties at the nanoscale is particularly valuable for optimizing ultra-thin electrolyte layers where grain boundary effects are paramount [15,18].​  

In summary, the synthesis and processing of proton‐conducting zirconates involve a spectrum of techniques, from conventional solid‐state reaction for powders to advanced sintering strategies and diverse thin‐film deposition methods. The choice of method and the precise control of parameters are critical for tailoring microstructure and phase purity, which are directly linked to proton transport properties and long‐term device stability. Overcoming challenges in achieving high density, controlling grain growth, and developing cost‐effective, scalable low‐temperature processes and thin‐film techniques remains central to advancing the performance of proton‐conducting zirconates in hydrogen technologies.  

# 3.1 Solid-State Reaction  

The solid-state reaction method is a widely employed technique for synthesizing various ceramic materials used in hydrogen devices, including proton‐conducting zirconates and related compounds [17,21,25,26,28]. This process typically involves mixing precursor powders, such as metal oxides or carbonates, followed by high‐temperature heat treatment to facilitate the diffusion and reaction between components, leading to the formation of the desired crystalline phase [25,26].  

The specific synthesis parameters, including temperature, time, and atmosphere, are critical in determining the outcome of the solid‐state reaction, influencing aspects such as reaction completeness, phase purity, and powder characteristics. Studies demonstrate a range of conditions used depending on the target material. For instance,  

$$
{ \cal D } y _ { 2 } Z r _ { 2 } O _ { 7 }
$$  

with a defective fluorite structure was prepared by heating at $1 6 0 0 ^ { \circ } \mathsf C$ for 10 hours [28]. The synthesis of  

$B a H f _ { 0 . 8 } Y _ { 0 . 2 } O _ { 3 - \delta }$ ‐based air electrode materials  

involved firing at a comparatively lower temperature of $1 0 5 0 ^ { \circ } \mathsf C$ for 12 hours to achieve the desired phases [21]. Similarly, $B a Z r O _ { 3 }$  

powder, a common proton conductor base, was annealed at 1773 K (equivalent to $1 5 0 0 ^ { \circ } \mathsf { C }$ ) under air for 24 hours [17]. For $B a T i O _ { 3 } \cdot S c _ { 2 } O _ { 3 }$  

compositions (BTS), the solid‐state reaction was used with various final sintering temperatures ranging from $1 4 1 0 ^ { \circ } \mathsf C$ for BTS20 to $1 5 0 0 ^ { \circ } \mathsf C$ for BTS50 and BTS70 [26]. Similarly, the synthesis of 8YSZ and Ni‐8YSZ cermets commonly involves high‐ temperature solid‐state reaction, with sintering temperatures for the cermet typically between 1400 and $1 5 5 0 ^ { \circ } \mathsf C$ in static air [25]. These examples highlight the necessity of tailoring temperature and time profiles for different material systems to achieve successful synthesis.​  

The reaction atmosphere and post‐synthesis treatments also play a role. For example, after sintering, BTS samples were subjected to vacuum drying at $5 0 0 ^ { \circ } \mathsf { C }$ under dynamic vacuum  

$$
( 1 \times 1 0 ^ { - 6 } \mathrm { m b a r } )
$$  

for an extended period of 96 hours [26], indicating the importance of controlled environments beyond initial high‐ temperature firing. Additionally, $B a Z r O _ { 3 }$ ​ annealing was conducted under air [17], and Ni‐8YSZ cermet sintering in static air [25], demonstrating the use of specific gas environments during high‐temperature processing. While the provided digests detail the parameters used in various synthesis efforts, they primarily report the conditions employed to obtain the materials rather than providing a detailed analysis of how systematic variation of temperature, time, or atmosphere  

specifically influences reaction completeness, phase purity, or particle morphology within a single study. Furthermore, the digests do not elaborate on the inherent limitations of the solid‐state reaction method, particularly concerning challenges related to achieving high densities and controlled microstructures during subsequent sintering steps, which are critical for device performance.​  

# 3.2 Sol-Gel Methods  

Sol-gel methods represent a versatile approach for synthesizing ceramic powders, including materials relevant to hydrogen devices. These techniques involve the formation of a colloidal suspension (sol) that gradually evolves into a gel-like network through processes like hydrolysis and condensation reactions. This method has been applied to synthesize various oxide materials. For instance, $8 \mathrm { m o l } \%$ yttria-stabilized zirconia (8YSZ), a well-known solid electrolyte often compared with proton conductors or used in related devices, can be synthesized using the sol-gel method [25]. Furthermore, related methods such as gel-casting have been employed for the synthesis of yttrium-doped barium zirconate powders, which are prominent proton-conducting materials [29]. While the fundamental sol-gel process involves the transition from liquid precursors to a solid network, the specific chemical parameters, such as precursor concentration, pH, temperature, and aging conditions, significantly influence the gelation kinetics and the final properties of the dried and sintered powder, including particle size, morphology, and microstructure. Subsequent steps like drying are critical as shrinkage and stress development during solvent removal can lead to cracking and density variations, impacting the material's final characteristics relevant for device performance. The precise control over these steps is essential for obtaining high-quality powders suitable for fabricating dense ceramic electrolytes or electrodes.  

# 3.3 Other Synthesis Techniques  

Beyond conventional solid-state reaction and basic sol-gel processes, various alternative wet-chemical methods and deposition techniques have been explored for synthesizing proton‐conducting zirconates and fabricating thin electrolyte layers, often offering specific advantages. Coprecipitation is a widely employed wet‐chemical route for synthesizing oxide materials such as 8YSZ [25], a method known for its potential to yield highly homogeneous precursor powders, which can facilitate lower calcination temperatures or shorter reaction times compared to solid‐state mixing. For complex zirconate phases, such as pyrochlore lanthanum zirconate, a co‐ions complexation method (CCM) has been proposed, enabling synthesis at temperatures around $1 3 0 0 ^ { \circ } \mathsf C$ [28]. While synthesis temperatures for zirconates can vary significantly based on the specific composition and target phase, this method demonstrates the potential for wet chemistry to achieve desired phases at relatively moderate temperatures compared to the typical high‐temperature solid‐state routes often exceeding $1 4 0 0 ^ { \circ } \mathsf C$ for dense ceramics.​  

For fabricating thin electrolyte films crucial for reducing ohmic losses in electrochemical devices, several solution‐based deposition techniques offer alternatives to vacuum‐based methods. Spray coating, including suspension spray coating and electrostatic spray deposition (ESD), presents a facile and economical approach compared with vacuum deposition techniques [18]. These methods allow for the deposition of precursor solutions or particle suspensions onto substrates [14]. Spin coating is another solution deposition technique utilized for applying precursor films [14]. Among the evaluated deposition methods—including spray and spin coating—vacuum‐assisted dip coating has demonstrated superiority in producing uniform and thin electrolyte layers [14]. The ability to form dense, homogeneous thin films with controlled thickness is a critical benefit of such solution deposition techniques, directly impacting the performance of proton‐ conducting devices by minimizing resistance and ensuring structural integrity. These alternative techniques thus provide valuable pathways for achieving desired material properties and device architectures with improved efficiency or reduced manufacturing costs.​  

# 3.4 Advanced Sintering and Thin Film Deposition  

Achieving high density and controlling microstructure, particularly grain size and grain boundary properties, are crucial for optimizing the performance of proton‐conducting zirconate electrolytes. Conventional sintering typically involves high temperatures, which can lead to excessive grain growth and detrimental reactions at grain boundaries. Studies have investigated the effects of sintering temperature and time on the microstructure and density of materials like BCZY [14]. Higher sintering temperatures and longer durations have been shown to increase grain size and reduce porosity, ultimately resulting in denser electrolyte layers [14]. Advanced techniques, such as co‐sintering with supporting layers, offer advantages in achieving high density [3,27]. For instance, co‐sintering a BZY electrolyte layer with a BCZY+NiO support  

layer at $1 4 5 0 ^ { \circ } \mathsf C$ resulted in a relative density exceeding $9 5 \%$ [3]. Another study utilized co‐sintering of a BCY electrolyte layer with a NiO‐BZY cermet pellet at $1 4 0 0 ^ { \circ } \mathsf C$ [27]. The linear shrinkage rate is notably influenced by the structure, with a BCZY‐supported three‐layer structure exhibiting a significantly higher shrinkage rate $( \sim 2 1 \% )$ compared to a BZY double layer structure $( \sim 1 5 \% )$ at $1 4 5 0 ^ { \circ } \mathsf C$ , contributing to the higher achieved density [3]. While these examples still employ relatively high temperatures, the co‐sintering approach allows for the simultaneous densification of multiple layers in a single thermal process.​  

For applications requiring thin and ultra‐thin proton‐conducting layers, various thin‐film deposition methods are employed, each offering distinct advantages and characteristics that influence film quality, density, and proton conductivity Pulsed laser deposition (PLD) is a widely used physical vapor deposition (PVD) technique for fabricating ceramic films on a laboratory scale [15,18]. PLD can produce both nanosized porous and dense films and enables optimization of the crystal structure [18]. Notably, a PLD‐fabricated yttrium‐doped barium zirconate membrane achieved a remarkably low ohmic resistance of $0 . 2 ~ \Omega \cdot \mathrm { c m } ^ { 2 }$ at $4 5 0 ^ { \circ } \mathsf C$ , attributed to its grain boundary‐free columnar structure [15]. However, the limited scalability of PLD poses a challenge for practical implementation [15]. Atomic layer deposition (ALD) is another precise technique capable of depositing highly conformal films with atomic layer precision, ranging from atomic layers to nanometer thicknesses [15,18]. This conformality makes ALD particularly effective for improving the durability of nanostructured electrodes, although it requires a smooth, dense substrate or a porous matrix with small pores [15]. Sputtering is employed for depositing electrolytes on various substrates, including silicon wafers, porous anodic aluminum oxide, and ceramic electrodes, and is also used for coating electrodes on thin‐film membranes [15,18]. Other vapor deposition methods, such as electron beam evaporation and directed vapor deposition (EB-DVD), have been explored for depositing ceramic coatings like $S m _ { 2 } Z r _ { 2 } O _ { 7 }$ ​ [7,28]. Plasma spraying, including atmospheric plasma spray (APS), solution precursor plasma spray (SPPS), and suspension plasma spraying, represents another class of techniques used for applying ceramic layers, such as $S m _ { 2 } Z r _ { 2 } O _ { 7 }$ ​ and $L a _ { 2 } Z r _ { 2 } O _ { 7 }$ ​ coatings [7,28]. Solution-based processing methods, such as spin coating, blade coating, and spray coating, also offer versatile routes for fabricating thin films [1].  

Deposition parameters significantly influence the resulting film properties and proton conductivity. For instance, the crystal structure, density, and defects can be manipulated through process control [18]. Factors such as strain [1], substrate orientation [1], and film composition, including the presence of excess elements like barium in $B a _ { 1 + x } Z r _ { 0 . 8 } Y _ { 0 . 2 } O _ { 3 - \delta }$ ​ thin films, impact the microstructure and proton conductivity [24]. The ability of methods like PLD and ALD to achieve precise control over thickness, stoichiometry, and microstructure at the nanoscale is particularly beneficial for optimizing the performance of ultra-thin electrolyte layers, where grain boundary resistance and film density are critical [15,18].  

# 4. Structural and Thermophysical Properties  

The structural and thermophysical properties of proton‐conducting zirconates are fundamental to their performance and durability in high-temperature hydrogen devices. This section systematically examines the crystal structures adopted by these materials, the profound impact of doping on their crystallographic and defect structure, and their critical thermophysical characteristics such as thermal expansion. Understanding these aspects, often through a combination of experimental characterization and theoretical modeling, is essential for rational material design and optimization.​  

<html><body><table><tr><td>Structural Type</td><td>Examples</td><td>Characteristics</td><td>Defect Chemistry / Proton Link</td><td>Thermophysical Properties (Examples)</td></tr><tr><td>Perovskite（ AB03)</td><td>BaZrO3,BCZY</td><td>Typically cubic （ Pm3m),can exhibit lower symmetry (tetragonal).</td><td>Acceptor doping on B- site creates VO··for hydration</td><td>TEC varies with composition/T (e.g., BZO~7.2e- 6 K区1)</td></tr><tr><td>ZrO 2 Phases</td><td>m-ZrO 2 ,c-ZrO 2 ,t-ZrO 2</td><td>Monoclinic, cubic, tetragonal; Stabilized by dopants (Y, Ca, Mg, Sc).</td><td>Doping creates oxygen vacancies.</td><td>Stability limited above 1200C without doping.</td></tr></table></body></html>  

<html><body><table><tr><td>Pyrochlore( Ln2Zr207）</td><td>Dy 2 Zr2 O7</td><td>Ordered intrinsic oxygen vacancies (~12.5%); Distinct from disordered fluorite.</td><td>Intrinsic oxygen vacancies, potential for proton uptake.</td><td>Higher TEC than BZO (e.g., Dy 2 Zr2 O7 ~11.3e-6C1)</td></tr><tr><td>Other (e.g., Hexagonal)</td><td>BaTi1-x Sc 𝑥 O 3-δ</td><td>Hexagonal perovskite derivatives, Brownmillerite, Scheelite.</td><td>Different vacancy distribution & proton sites.</td><td>Properties depend on specific structure.</td></tr></table></body></html>  

Proton‐conducting zirconates primarily crystallize in the perovskite $\backslash ( A B O _ { - } 3 \backslash )$ structure, with representative examples like \ (\mathrm{BaZrO_3}\) (\(\mathrm{BZO}\)), which typically maintains a cubic \(Pm\overline{3}m\) structure over a broad temperature range [17]. Other perovskite compositions, such as \(\mathrm{BCZY271}\) (\   
$( \backslash \mathsf { m a t h r m \{ B a C e \_ } 0 . 2  \mathsf { Z r \_ } \{ 0 . 7 \} \mathsf { Y \_ } \{ 0 . 1 \} \mathsf { O \_ } \{ 3 \cdot  \mathsf { \backslash d e } | \mathsf { t a } \} \} )$ , also exhibit a cubic structure after high-temperature processing [14]. Beyond the ideal cubic form, variations in composition or external conditions can lead to lower symmetry structures or distortions [17,26]. Relevant alternative structures for zirconium oxides include the monoclinic, cubic, and tetragonal phases of \(\mathrm{ZrO_2}\) [7], often stabilized by dopants like \(\mathrm{Y_2O_3}\), \(\mathrm{CaO}\), \   
(\mathrm{MgO}\), and \(\mathrm{Sc_2O_3}\) [7,25]. Rare earth zirconates $\langle \backslash ( \backslash \mathsf { m a t h r m } \{ \mathsf { L n \_ 2 Z r \_ 2 0 \_ 7 } \} \backslash ) \rangle$ represent another class, adopting pyrochlore or fluorite structures characterized by intrinsic oxygen vacancies and cation ordering differences [28]. Other non-perovskite structures such as hexagonal perovskite derivatives and brownmillerite have also been explored [13].​  

Acceptor doping is a pivotal strategy for introducing oxygen vacancies, which are indispensable for proton incorporation and transport [9,16,22,25]. Substituting higher valent cations (e.g., $\langle ( \mathsf { m a t h r m } \{ Z \mathsf { r } ^ { \wedge } \{ 4 + \} \} \backslash ) \rangle$ with lower valent ones (e.g., \ (\mathrm{Y^{3+}}\), \(\mathrm $\{ \mathsf { S c } ^ { \land } \{ 3 + \} \} \backslash )$ , \(\mathrm{In^{3+}}\)) on the B-site of perovskites requires the formation of oxideion vacancies $\langle \rangle | e \mathsf { f t } ( \mathsf { V \_ f } \backslash \{ \mathsf { t e x t } \{ \mathsf { O } \} \} \rangle \land \{ \mathsf { \backslash b u l } | \mathsf { e f } \backslash \mathsf { b u } | | \mathsf { e t } \} \backslash \mathsf { r i g h t } ) \backslash \rangle$ for charge neutrality [16,25]. These vacancies serve as sites for proton uptake under humid atmospheres, forming hydroxyl groups \(\left(OH_{\text{O}}^{\bullet}\right)\) [1,23].  

Beyond vacancy creation, doping significantly alters the crystal structure at both local and long-range scales. The identity, concentration, and substitution site of dopants influence lattice parameters, induce local distortions, and can drive structural phase transitions [4,26]. For example, increasing In concentration in $\langle ( \textsf { m a t h r m \{ B a \vert \mathsf { n } _ { - } \times Z \mathsf { r } _ { - } \{ 1 - \mathsf { x } \} }  0 _ { - } \{ 3 - \mathsf { x } / 2 \} \rangle \backslash )$ induces local distortions observable via IR and Raman spectroscopy due to ionic size and charge mismatch [4]. In \ (\mathrm{BaTi_{1-x}Sc_xO_{3-\delta}}\), increasing Sc content triggers a transition from a 6H hexagonal to a cubic perovskite phase [26]. Yttrium doping in \(\mathrm{BaZrO_3}\) can lead to a tetragonal phase for certain compositions [17]. A-site doping in rare earth zirconates with cations of different radii can also induce lattice distortions [28]. Complex doping strategies, including co-substitution on A and B sites [6] or multi-element doping, can result in multi-phase materials with distinct structural components [21]. These structural modifications, alongside vacancy type and concentration and proton sites, dictate proton transport pathways.  

Experimental techniques such as X-ray diffraction (XRD) [6,14,17,21], neutron powder diffraction (NPD) [26], IR and Raman spectroscopy [1,4,23], EXAFS, and TEM/HR-STEM [6,21] are critical for characterizing these doping-induced structural changes. Complementary theoretical approaches, including first-principles calculations and quasi-harmonic approximations, are employed to predict crystallographic parameters and thermophysical properties, aiding in the understanding of structure-property relationships [17,28].
